Repository: waccoco/2024_NCTU_MI_course

File: Dataset/Metallic_glass_Rc.csv (part 2 of 4)
Passage,DOI,Material,Rc,Unit,log(Rc)
"Influence of structural relaxation on the fatigue behavior of a Zr41.25Ti13.75Ni10Cu12.5Be22.5 bulk amorphous alloy. The kinetic glass transition involves sudden changes of the specific heat capacity [26] and the expansion coefficient [27], while free volume, enthalpy, and configurational entropy are frozen in. Noting that the Zr–Ti–Ni–Cu–Be glass-forming system has a very low critical cooling rate of about 1K/s [3,28], differences in the cooling rate above this critical value may result in variations in the physical and thermodynamic properties, in particular the enthalpy and free volume of the system.",10.1016/j.scriptamat.2005.09.048,Be22.5Cu12.5Ni10Ti13.75Zr41.25,1,K/s,0
"Microhardness and abrasive wear resistance of metallic glasses and nanostructured composite materials. Before 1990, Fe-, Co- and Ni-based amorphous alloys were formed by using high cooling rates but the resulting sample thickness was limited to less than about 50 μm [2] reducing their potential as engineering materials. However, in 1984, an exceptional example, Pd40Ni40P20 was discovered as the first bulk metallic glass (BMG) forming alloy with a critical cooling rate as low as about 1 Ks^(-1) when processed in B2O3 [3].",10.1016/S0022-3093(02)01941-5,Ni40P20Pd40,1,K/s,0
"Microhardness and abrasive wear resistance of metallic glasses and nanostructured composite materials. On the other hand, in order to develop some of the best bulk glass-forming alloys, Johnson [16] has successfully added suitable components (Cu, Ni) to lower the eutectic temperature in the Zr–Ti–Be system obtaining the family of Zr–Ti–Cu–Ni–Be glasses. These alloys show an exceptional glass forming ability and a critical cooling rate as low as about 1 Ks^(-1) such as for Vitreloy^(™), which makes them very interesting materials for engineering applications [7].",10.1016/S0022-3093(02)01941-5,Be22.5Cu12.5Ni10Ti13.8Zr41.2,1,K/s,0
Thermodynamics and kinetics of the Zr41.2Ti13.8Cu10.0Ni12.5Be22.5 bulk metallic glass forming liquid: glass formation from a strong liquid. In the following we will present results from viscosity measurements on the Zr 41.2 Ti 13.8 Cu 10.0 Ni 12.5 Be 22.5 (Vit1) BMG forming alloy [8]. With a critical cooling rate for crystallization of 1 Ks^(-1) it is one of the best metallic glass forming systems [9] and thermodynamic data [10] and specific volume measurements [11] are already available.,10.1016/S0022-3093(99)00133-7,Be22.5Cu10Ni12.5Ti13.8Zr41.2,1,K/s,0
"Nanocrystallization of Zr–Ti–Cu–Ni–Be bulk metallic glass. The critical cooling rate for the glass forming is ranged from several to several hundred K/s so that amorphous samples with the thickness in the order of mm or even cm can be fabricated [2,3], which implies that the fully amorphous alloys can be prepared using conventional cast techniques. Among them, Zr41.2Ti13.8Cu12.5Ni10Be22.5 bulk metallic glass attracts special attention in the last few years, not only because of its high glass forming ability (R c=1 K/s) [4], excellent mechanical and engineering properties, but also as one of the representative examples of fundamental condensed-matter studies [5–9].",10.1016/S0167-577X(02)01222-3,Be22.5Cu12.5Ni10Ti13.8Zr41.2,1,K/s,0
"Crystallization behavior of the bulk metallic glass forming Zr41Ti14Cu12Ni10Be23 liquid. This diagram reveals a large asymmetry in the crystallization behavior between cooling from the stable melt and heating the amorphous sample. In agreement with previous results [12], we found a critical cooling rate for Vit 1 of about 1K/s.",10.1016/S0921-5093(00)01454-4,Be22.5Cu12.5Ni10Ti13.8Zr41.2,1,K/s,0
"Thermodynamics and kinetics of Zr–Ti–Cu–Ni–Be bulk metallic glass forming liquids. In Fig. 6 , the Gibbs free enthalpy difference between the supercooled liquid and the crystalline mixture is compared with a selection of other eutectic, or close to eutectic, glass forming systems. The alloys show different critical cooling rates between 1K/s for the pentary Vit 1 and about 10^(4) K/s for the binary Zr62Ni38.",10.1016/S0921-5093(00)01458-1,Be22.5Cu12.5Ni10Ti13.8Zr41.2,1,K/s,0
"Preparation and super-plastic deformation of the Zr-based bulk metallic glass. In addition, bulk metallic glasses have been found to have excellent mechanical properties, high wear resistance and high corrosion resistance [5], which offer great potential for commercial applications. One of the most highly processible bulk metallic glass is Zr41Ti14Cu12.5Ni10Be22.5, which has a critical cooling rate of about 1 K s^(-1) [6].",10.1016/S0921-5093(03)00370-8,Be22.5Cu12.5Ni10Ti14Zr41,1,K/s,0
"Thermodynamics of La based La–Al–Cu–Ni–Co alloys studied by temperature modulated DSC. Therefore, the small Gibbs free energy difference for bulk glass formers could be one crucial point in understanding the high glass forming ability. However, the Gibbs free energy differences for the present La base alloys, which have critical cooling rates between 18.8 and 67.7 K/s, are even smaller than that of Zr41.2Ti13.8Cu12.5Ni10Be22.5 alloy which has a critical cooling rate of 1 K/s.",10.1016/S0966-9795(99)00159-4,Be22.5Cu12.5Ni10Ti13.8Zr41.2,1,K/s,0
"Mechanical properties of Zr56.2Ti13.8Nb5.0Cu6.9Ni5.6Be12.5 ductile phase reinforced bulk metallic glass composite. The Zr41.2Ti13.8Cu12.5Ni10Be22.5 (Vitreloy 1) bulk metallic glass exhibits an exceptional glass forming ability with a critical cooling rate of ∼1K/s, which makes it a very interesting material for structural applications. The Zr41.2Ti13.8Cu12.5Ni10Be22.5 (Vitreloy 1) bulk metallic glass exhibits an exceptional glass forming ability with a critical cooling rate of ∼1K/s, which makes it a very interesting material for structural applications.",10.1016/S1359-6454(01)00068-4,Be22.5Cu12.5Ni10Ti13.8Zr41.2,1,K/s,0
Transition from nucleation controlled to growth controlled crystallization in Pd43Ni10Cu27P20 melts. In 1984 Pd40Ni40P20 has been discovered as the first bulk metallic glass (BMG) forming alloy with a critical cooling rate as low as about 1 K/s when processed in B2O3 [1]. In 1984 Pd40Ni40P20 has been discovered as the first bulk metallic glass (BMG) forming alloy with a critical cooling rate as low as about 1 K/s when processed in B2O3 [1].,10.1016/S1359-6454(01)00159-8,Ni40P20Pd40,1,K/s,0
"The effects of hydrogen on viscoelastic relaxation in Zr–Ti–Ni–Cu–Be bulk metallic glasses: implications for hydrogen embrittlement. Moreover, some Zr and Ti based metallic glasses have been considered as hydrogen-storage materials where potential embrittling effects of internal hydrogen are of significant concern [8]. Among the bulk metallic glasses, a Zr–Ti–Ni–Cu–Be alloy (Vitreloy 1) is one of the best glass formers, with a critical cooling rate as low as 1 K/s [9].",10.1016/S1359-6454(01)00359-7,Be22.5Cu12.5Ni10Ti13.8Zr41.2,1,K/s,0
"Formation and properties of Zr48Nb8Cu14Ni12Be18 bulk metallic glass. The Zr-based BMGs exhibit unique mechanical properties as well as good wear and corrosion resistance, which could be used in fine optical machinery parts, writing tools, sporting goods and electrodes for generation of chloride gas. Zr65Al7.5Ni10Cu17.5 [2], Zr57.5Al7.5Ni10Cu20Ti5 [4], Zr41Ti14Cu12.5Ni10Be22.5 [1] and Zr57Al10Ni12.6Cu15.4Nb5 [5] are typical Zr-based BMGs exhibiting excellent glass forming ability (GFA) and high thermal stability, the alloy Zr41Ti14Cu12.5Ni10Be22.5 is the best glass former with a critical cooling rate of approximately 1 K/s [3].",10.1016/S1359-6454(02)00602-X,Be22.5Cu12.5Ni10Ti14Zr41,1,K/s,0
"Equilibrium viscosity of the Zr41.2Ti13.8Cu12.5Ni10Be22.5 bulk metallic glass-forming liquid and viscous flow during relaxation, phase separation, and primary crystallization. As a result, both parallel plate rheometry and three-point beam bending, previously used in the study of silicate glasses and polymers, can now be utilized to measure the viscosity of BMG alloys well into the supercooled liquid region[6, 7]. Of these recent multicomponent BMG alloys, Zr41.2Ti13.8Cu12.5Ni10Be22.5 is the best glass former, with a critical cooling rate of approximately 1K/s[8].",10.1016/S1359-6454(98)00242-0,Be22.5Cu12.5Ni10Ti13.8Zr41.2,1,K/s,0
"Spark welding of Zr55Al10Ni5Cu30 bulk metallic glasses. It has been reported that TTT diagram of the crystallization on heating of glassy solid was different from that on cooling of melt. In a Zr41Ti14Cu12Ni10Be23 alloy, the critical cooling rate of the melt for circumvent crystallization is about 1 K/s, and the critical heating rate from the amorphous state to the melt for prevention of the crystallization is about 200 K/s [15–17].",10.1016/S1359-6462(01)01003-X,Be23Cu12Ni10Ti14Zr41,1,K/s,0
"Materials properties measurements and particle beam interactions studies using electrostatic levitation. The measured critical cooling rates leading to glass formation, for the processed LS and Pt-LS glasses, were 14±2°C/min and 130±5°C/min, respectively. The same compositions processed with a crucible yielded to critical cooling rates of 62±3°C/min and 162±5°C/min, respectively.",10.1016/j.mser.2013.12.001,Li2O6Si2,1.033333333,K/s,0.014240439
"Utilization of high entropy alloy characteristics in Er-Gd-Y-Al-Co high entropy bulk metallic glass. With increasing annealing temperature (T/T x = 0.955) in Vit105, the average diameters of the crystalline phases increase up to 15 nm for 200 min annealing, which means that annealing temperature is a crucial factor to decide the resistance to crystal growth. In particular, the diameters of the crystalline phases in Zr41·2Ti13·8Cu12·5Ni10Be22.5 (Vit1, R c = 1.4 K/s) [55] are all 10.5 nm with single-modal distribution of the crystalline size at T/T x = 0.926 for 100 min annealing, but the crystalline sizes are 10.33 ± 1.55 nm, 19.51 ± 5.85 nm and 58.43 ± 7.78 nm at T/T x = 0.967 for 8 min annealing, suggesting the multi-modal distribution.",10.1016/j.actamat.2018.06.024,Be22.5Cu12.5Ni10Ti13.8Zr41.2,1.4,K/s,0.146128036
"First principles modeling of the structural, electronic, and vibrational properties of Ni40Pd40P20 bulk metallic glass. Currently, a wide range of multi-component BMG alloys [5,11] exists; however, the industrial production of BMGs remains a difficult problem due to the requirement of high cooling rates to produce a metallic glass with a thickness on the macroscopic length scale. Ni40Pd40P20 was first prepared by Turnbull and co-workers, [12,13] who employed a critical cooling rate of about 1.4 K/s and the application of B2O3 fluxing method to purify the melt and avoid heterogeneous nucleation.",10.1016/j.nocx.2018.100004,Ni40P20Pd40,1.4,K/s,0.146128036
"Laser solid forming Zr-based bulk metallic glass. Fig. 7(b) shows that the average heating and cooling rates from Tg to Tm at point α shown in Fig. 7(a), which is at the center of the top center of the molten pool, were 4.3 × 10^(6) °C s^(-1) and 3.7 × 10^(4) °C s^(-1) respectively. While the critical cooling rate for the amorphous formation of Zr65Al7.5Ni10Cu17.5 is 1.5 °C s^(-1) [12].",10.1016/j.intermet.2011.10.008,Al7.5Cu17.5Ni10Zr65,1.5,K/s,0.176091259
"Electronic structure of Pd42.5Ni7.5Cu30P20, an excellent bulk metallic glass former: Comparison to the Pd40Ni40P20 reference glass. Although several thermodynamic and mechanical properties have been investigated in detail in Pd–Ni–Cu–P glassy alloys [2], only a few basic attempts have been made, from the viewpoints of their structural and electronic properties, to understand why they have such excellent GFA. Electrical conductivity (σ) measurements for the Pd42.5Ni7.5Cu30P20 metallic glass [5] showed that σ decreases by mainly exchanging Ni with Cu atoms from the Pd40Ni40P20 reference glass [6], which has a worse critical cooling rate of 1.6K/s [7], suggesting a decrease of electronic density of states (DOS) at the Fermi energy, N(E F).",10.1016/j.actamat.2007.01.041,Ni40P20Pd40,1.6,K/s,0.204119983
"Soft X-ray emission study of Pd–Ni–Cu–P bulk metallic glass. From this result, a selective formation of the Pd–P covalent bonds is suggested. Conduction-band DOS were also measured using in-house PES and inverse-photoemission spectroscopy (IPES) [4] on the Pd42.5Ni7.5Cu30P20 glass and the reference glass Pd40Ni40P20, which has a slightly worse critical-cooling-rate of 1.6K/s [5].",10.1016/j.elspec.2006.12.061,Ni40P20Pd40,1.6,K/s,0.204119983
"Formation of amorphous Zr41.2Ti13.8Ni10Cu12.5Be22.5 coatings via the ElectroSpark Deposition process. Fig. 7 presents a continuous cooling curve for the crystallization of Vitreloy^(®) 1 from a liquid state (bold curve). As can be observed, the critical cooling rate required to form a completely amorphous structure during solidification was 1.7K/s.",10.1016/j.intermet.2007.12.013,Be22.5Cu12.5Ni10Ti13.8Zr41.2,1.7,K/s,0.230448921
"Kinetics of crystallization in continuously cooled BMG. Continuous cooling transformation (CCT) diagram of Zr41.2Ti13.8Cu12.5Ni10Be22.5 alloy has been calculated. The calculated critical cooling rates R c of the alloy is 1.7K/s, which is in good agreement with the experimental value.",10.1016/j.msea.2005.05.038,Be22.5Cu12.5Ni10Ti13.8Zr41.2,1.7,K/s,0.230448921
"Enthalpy relaxation and its relation to the thermodynamics and crystallization of the Zr58.5Cu15.6Ni12.8Al10.3Nb2.8 bulk metallic glass-forming alloy. It can be vitrified via conventional processing techniques such as arc melting without subsequent mold casting. It has a large supercooled liquid region and can be prepared with critical cooling rates as low as 1.75K/s, which correspond to a critical casting thicknesses of greater than 1.5cm.",10.1016/j.actamat.2006.09.040,Al10.3Cu15.6Nb2.8Ni12.8Zr58.5,1.75,K/s,0.243038049
"High temperature melt viscosity and fragile to strong transition in Zr–Cu–Ni–Al–Nb(Ti) and Cu47Ti34Zr11Ni8 bulk metallic glasses. It should be noted, however, that even when no shearing was applied the recalescence of Vitreloy 106a, for example, was still observed to occur after only ∼30s of undercooling at a rate of ∼3Ks^(-1). This is in contrast to the previously published data of Hays et al. [27] showing that the Vitreloy 106a alloy has a critical cooling rate of 1.75Ks^(-1), as measured using containerless electrostatic levitation (ESL).",10.1016/j.actamat.2012.05.019,Al10.3Cu15.6Nb2.8Ni12.8Zr58.5,1.75,K/s,0.243038049
"Spherulitic crystallization behavior of a metallic glass at high heating rates. The Zr58.5Cu15.6Ni12.8Al10.3Nb2.8 alloy investigated in the present study is an excellent glass former, as illustrated by its extended supercooled liquid region. The critical cooling rate required to achieve a fully amorphous structure has been shown to be ∼1.75 K/s for this alloy [5].",10.1016/j.intermet.2011.05.022,Al10.3Cu15.6Nb2.8Ni12.8Zr58.5,1.75,K/s,0.243038049
Enthalpy relaxation of the Zr58.5Cu15.6Ni12.8Al10.3Nb2.8 bulk metallic glass forming alloy. The recently processed Vitreloy 106a with composition Zr58.5Cu15.6Ni12.8Al10.3Nb2.8 is the best beryllium free Zr-based bulk metallic glass former known today. It is possible to produce centimeter scale amorphous ingots of this alloy with critical cooling rates of less than 10K/s (as low as 1.75K/s) [1].,10.1016/j.jallcom.2006.08.241,Al10.3Cu15.6Nb2.8Ni12.8Zr58.5,1.75,K/s,0.243038049
"Determination of forming ability of high pressure die casting for Zr-based metallic glass. As seen from the CCT curve in red color in Fig. 3b, the time to a given degree of crystallization is longer and temperature to that is lower for Zr55Y0.2 alloy during continuous cooling compared with that in the TTT curves (black line in Fig. 3b). The recalculated Rc is about 3.75K/s (Fig. 3b), which is close to that of 1.75K/s for Vitreloy 106a and 10K/s for Vitreloy 106 BMG (Evenson et al., 2010).",10.1016/j.jmatprotec.2017.01.015,Al10.3Cu15.6Nb2.8Ni12.8Zr58.5,1.75,K/s,0.243038049
"Isothermal crystallization kinetics of an industrial-grade Zr-based bulk metallic glass. The low critical cooling rates R c , which are the minimum cooling rates required to vitrify BMG formers, on the order of 1 K/s of Zr-based BMGs, position them as one of the best BMG formers [5]. For example, the famous Vitreloy T M family BMGs Vit 1 (Zr 41.2 Ti 13.8 Cu 12.5 Ni 10.0 Be 22.5 in at.%%) and Vit 106a (Zr 58.5 Cu 15.6 Ni 12.8 Al 10.3 Nb 2.8 in at.%%) have critical cooling rates of 1 K/s and 1.75 K/s, respectively [6–8].",10.1016/j.jnoncrysol.2021.121145,Al10.3Cu15.6Nb2.8Ni12.8Zr58.5,1.75,K/s,0.243038049
"Fatigue crack growth behavior of a Zr58.5Cu15.6Ni12.8Al10.3Nb2.8 bulk metallic glass-forming alloy. Zr58.5Cu15.6Ni12.8Al10.3Nb2.8 (Vitreloy 106a) 1 All compositions are given in terms of atomic percent. ^(1) is a promising Be-free metallic glass-forming alloy, with a critical cooling rate as low as 1.75Ks^(–1) [4].",10.1016/j.scriptamat.2010.10.042,Al10.3Cu15.6Nb2.8Ni12.8Zr58.5,1.75,K/s,0.243038049
"Synthesis of in situ bulk glass matrix composite in by Bridgman method. In situ BMG matrix composites with dendritic reinforcing phase were obtained in the La66Al14Cu10Ni10 and Pd42Cu30Ni10P18 alloys by a Bridgman technique. The critical cooling rates for in situ formation of the BMG matrix composites were measured to be 10–15 and 1.98K/s, respectively.",10.1016/j.msea.2003.10.206,Cu30Ni10P18Pd42,1.98,K/s,0.29666519
"Glass forming ability and in-situ composite formation in Pd-based bulk metallic glasses. Fig. 12(a) summarizes microstructure evolution and glass formation in the Pd42Cu30Ni10P18 and Pd40Cu30Ni10P20 alloys as a function of cooling rate (growth velocity) during Bridgman solidification. It shows that there is a large difference in critical cooling rate for full glass formation between these two alloys, i.e., 1.98 K/s for Pd40Cu30Ni10P20 and 250 K/s for Pd42Cu30Ni10P18, implying a large difference in glass forming ability between them.",10.1016/S1359-6454(02)00438-X,Cu30Ni10P20Pd40,1.98,K/s,0.29666519
"Nanosecond laser processing of Zr41.2Ti13.8Cu12.5Ni10Be22.5 with single pulses. One of the most studied BMG due to its superior glass forming ability was created in 1992 by Peker and Johnson (1993) and named Vitreloy 1, for which the composition is Zr41.2Ti13.8Cu12.5Ni10Be22.5. This type of metallic glass exhibits a critical cooling rate of ∼2K/s (Kim et al., 1996) and has a critical casting thickness of 3cm to 4cm (Johnson et al., 2011).",10.1016/j.jmatprotec.2016.01.023,Be22.5Cu12.5Ni10Ti13.8Zr41.2,2,K/s,0.301029996
"Electron-beam welding of Zr50Cu30Ni10Al10 bulk glassy alloys. More recently, several results on welding/joining have been reported for Zr–Al–Cu–Ni bulk glassy alloy and steels [2,3]. The welding between the Zr-based bulk glassy alloy and Zr metal has been reported [4] by using the Zr41Ti14Cu12Ni10Be23 [5] bulk glassy alloy with a critical cooling rate about 2K/s.",10.1016/j.msea.2003.10.225,Be23Cu12Ni10Ti14Zr41,2,K/s,0.301029996
"Optimum glass formation at off-eutectic composition and its relation to skewed eutectic coupled zone in the La based La–Al–(Cu,Ni) pseudo ternary system. With a further increase in Al content, the limiting diameter dropped sharply to 1 or 2 mm (Fig. 2b). We have also noticed similar results for Pd based Pd–Cu–Ni–P alloys, where the critical cooling rate for glass formation increased sharply from ~2 K/s for the Pd40Cu30Ni10P20 alloy to 250 K/s for the Pd42Cu30Ni10P18 alloy with only a 2 at% difference in P content [23].",10.1016/S1359-6454(03)00291-X,Cu30Ni10P20Pd40,2,K/s,0.301029996
"Materials properties measurements and particle beam interactions studies using electrostatic levitation. The experiments were carried out with spherical, 2.5–3mm diameter, glass samples. The measured critical cooling rates leading to glass formation, for the processed LS and Pt-LS glasses, were 14±2°C/min and 130±5°C/min, respectively.",10.1016/j.mser.2013.12.001,Li2O2Si2O4Pt,2.166666667,K/s,0.335792102
"On the high glass-forming ability of Pt-Cu-Ni/Co-P-based liquids. In the case of Pt42.5Cu27Ni9.5P21 the suppression of the primary phase at higher cooling rates leads to a distinct increase in the achievable undercooling. As stated earlier, approximately 75% of the sample is amorphous when cooled from 973 K with 3 K/s (cf. Fig. 2), which is in good agreement with the estimated critical cooling rate of ∼2.5 K/s using Eq. (1).",10.1016/j.actamat.2017.09.013,Cu27Ni9.5P21Pt42.5,2.5,K/s,0.397940009
"Achieving superior glass forming ability of Zr–Cu–Al–Ni–Ti/Ag bulk metallic glasses by element substitution. The GFA improves with the increasing of Ag content in Zr57Cu20Al10Ni8Ti5- x Ag x (x =0, 1, 2, 3, 4, 5) BMGs system. The new alloy, Zr57Cu20Al10Ni8Ag5, which has a critical cooling rate of only 2.5K/s can easily be cast into fully glass rod with a diameter of 20mm.",10.1016/j.jnoncrysol.2013.05.014,Ag5Al10Cu20Ni8Zr57,2.5,K/s,0.397940009
"Materials properties measurements and particle beam interactions studies using electrostatic levitation. The measured critical cooling rates leading to glass formation, for the processed LS and Pt-LS glasses, were 14±2°C/min and 130±5°C/min, respectively. The same compositions processed with a crucible yielded to critical cooling rates of 62±3°C/min and 162±5°C/min, respectively.",10.1016/j.mser.2013.12.001,Li2O2Si2O4Pt,2.7,K/s,0.431363764
"Critical cooling rate and thermal stability for a Ti–Zr–Ni–Cu–Be metallic glass. The typical DTA curves exhibiting the exothermic peak upon melting and the exothermic peak upon solidification are shown in Fig. 2 for the Ti40Zr25Ni3Cu12Be20 BMG. The corresponding plot of ln R versus 1/(T l - T xc )^(2), obtained using the data deduced from the DTA measurements, is shown in Fig. 3 and the resulting critical cooling rate of the Ti40Zr25Ni3Cu12Be20 alloy for glass formation is determined to be 3.2K/s.",10.1016/j.jallcom.2008.11.017,Be20Cu12Ni3Ti40Zr25,3.2,K/s,0.505149978
"Microstructure and crystallization mechanism of Ti-based bulk metallic glass by electron beam welding. Combing Eqs. (4) and (5) yields the cooling rate in the weld zone as follows:R is calculated to be 84 K/s, 110 K/s and 124 K/s for the welding speed of 28 mm/s, 32 mm/s and 34 mm/s, respectively. Huang et al. reported that the critical cooling rate (Rc ) of arc-melted Ti40Zr25Ni3Cu12Be20 BMG is ～3.2 K/s [21], which is much smaller than the present values.",10.1016/j.jmapro.2018.01.027,Be20Cu12Ni3Ti40Zr25,3.2,K/s,0.505149978
"Laser welding of Ti40Zr25Ni3Cu12Be20 bulk metallic glass. Thus, to avoid crystallization in the WFZ, the magnitude of R should be larger than 780K/s. For the present work, the cooling rate for retaining the glassy structure during laser welding (780K/s) is much larger than the critical cooling rate of cast sample (3.2K/s) [20].",10.1016/j.msea.2012.01.114,Be20Cu12Ni3Ti40Zr25,3.2,K/s,0.505149978
"Determination of forming ability of high pressure die casting for Zr-based metallic glass. The corresponding plot of ln(R) versus 1/(Txc - TL ) ^(2) is shown in Fig. 3d, the Rc obtained from the intercept of fitted line in Fig. 3d is determined to be 3.5K/s, which agrees well with the Rc obtained by CCT curve (3.75K/s from Fig. 3b). Based on the above experiment, we conclude that the calculated critical cooling rate of Zr55Y0.2 BMG is reliable and can be used to predict critical size of Zr55Y0.2 metallic glass by HPDC.",10.1016/j.jmatprotec.2017.01.015,Al998Cu2994Ni499Y0.2Zr5489,3.5,K/s,0.544068044
"Determination of forming ability of high pressure die casting for Zr-based metallic glass. As seen from the CCT curve in red color in Fig. 3b, the time to a given degree of crystallization is longer and temperature to that is lower for Zr55Y0.2 alloy during continuous cooling compared with that in the TTT curves (black line in Fig. 3b). The recalculated Rc is about 3.75K/s (Fig. 3b), which is close to that of 1.75K/s for Vitreloy 106a and 10K/s for Vitreloy 106 BMG (Evenson et al., 2010).",10.1016/j.jmatprotec.2017.01.015,Al998Cu2994Ni499Y0.2Zr5489,3.75,K/s,0.574031268
"On the high glass-forming ability of Pt-Cu-Ni/Co-P-based liquids. The large exothermic crystallization event upon reheating a sample cooled at 3 K/s (Fig. 2(c)), allows us to conclude that Rc of the Pt42.5Cu27Ni9.5P21 composition is slightly above 3 K/s. However, the continuous measurements performed on Pt60Cu16Co2P22 seem to be less representative in reflecting the GFA of the alloy, since they suggest a much larger Rc than the calculated 3.9 K/s.",10.1016/j.actamat.2017.09.013,Co2Cu16P22Pt60,3.9,K/s,0.591064607
"Synthesis and characterization of Zr-based in situ crystal precipitated and liquid phase separated bulk metallic glass composite. The compressive fracture strength of this bulk metallic glass has varied from 1252MPa to 1865MPa depending on the overheating [32]. Q. Zhang, W. Zhang and co-authors suggest that critical cooling rate of Cu36Zr48Ag8Al8 alloy is 4.4K/s and 6.4K/s or less respectively in two published articles [33,34].",10.1016/j.jnoncrysol.2016.12.017,Ag8Al8Cu36Zr48,4.4,K/s,0.643452676
"Synthesis and characterization of Zr-based in situ crystal precipitated and liquid phase separated bulk metallic glass composite. The compressive fracture strength of this bulk metallic glass has varied from 1252MPa to 1865MPa depending on the overheating [32]. Q. Zhang, W. Zhang and co-authors suggest that critical cooling rate of Cu36Zr48Ag8Al8 alloy is 4.4K/s and 6.4K/s or less respectively in two published articles [33,34].",10.1016/j.jnoncrysol.2016.12.017,Ag8Al8Cu36Zr48,6.4,K/s,0.806179974
"Determination of forming ability of high pressure die casting for Zr-based metallic glass. As shown by the black line in Fig. 3b, the TTT curve of Zr55Y0.2 alloy displays a typical nose shape at temperature near 850K. The critical cooling rate Rc is about 6.5K/s, which is computed using equation Rc ≈(Tm - Tn )/tn , here Tn and tn are the temperature and time at nose point of the curve, respectively.",10.1016/j.jmatprotec.2017.01.015,Al998Cu2994Ni499Y0.2Zr5489,6.5,K/s,0.812913357
"Excellent magnetocaloric effect of a Gd55Al20Co25 bulk metallic glass. Therefore, the super-cooled liquid region ( Δ T x = T x - T g ) and the reduced glass transition temperature ( T r g = T g / T l ) of the BMG are about 66.5 and 0.58, respectively. The parameter γ = ( T x / ( T g + T l ) ) , the critical cooling rate ( R c = C 1 exp [ ( - ln C 1 / γ 0 ) γ ] , where C 1 and γ 0 are constants) and the critical section thickness ( Z c = 2.80 × 10 - 7 exp ( 41.7 γ ) ) of the BMG can be calculated to be 0.41, 6.9K/s and 7.5mm, respectively.",10.1016/j.physb.2011.06.006,Al20Co25Gd55,6.9,K/s,0.838849091
"Synthesis of La-based in-situ bulk metallic glass matrix composite. As the velocity drops further to 0.463 mm/s (6.9 K/s), there is no exothermic peak, which means that a fully crystalline sample instead of a composite was obtained under this condition. It can be concluded that the critical cooling rate for the formation of the composite with α-La dendrites in a glassy matrix for this alloy is about between 6.9 and 15 K/s, which is in excellent agreement with the estimation of 6.9 K/s from the 12 mm diameter chill-cast rod.",10.1016/S0966-9795(02)00148-6,Al14Cu10La66Ni10,6.9,K/s,0.838849091
"Bulk metallic glass composites containing B2 phase. By contrast, Co [4,73,133,153,155,163,164,287,288] and Hf [133,285] deteriorate the GFA. For example, for as-cast (Cu0.5Zr0.5)100-xAgx (x = 0, 2, 6, 10 at.%%) BMGs, with increasing Ag from 0 to 10 at.%%, the critical cooling rate ( R c ) decreases from 9.74 to 0.81 K/s [104].",10.1016/j.pmatsci.2021.100799,Cu0.5Zr0.5,9.74,K/s,0.988558957
"12 Functional bulk metallic glasses. Consequently, it opened up the suitability for their use in a wide range of applications because of cost effectiveness. In 1993, Peker and Johnson [11] obtained rods of diameter up to 14mm of Zr41.2Ti13.8Cu12.5Ni10.0Be22.5 BMG at the critical cooling rate of 10Ks^(-1) or less.",10.1016/B978-0-12-805056-9.00012-X,Be22.5Cu12.5Ni10Ti13.8Zr41.2,10,K/s,1
Abnormal devitrification behavior and mechanical response of cold-rolled Mg-rich Mg-Cu-Gd metallic glasses. The Mg65Cu25Gd10 alloy exhibits significantly improved GFA with at least 8 mm in diameter (D max) by conventional Cu-mold casting method in air atmosphere [17]. The critical cooling rate for glass formation (R c) was estimated to be approximately 10 K/s by the following equation: log R c = -2.52 logZ max + 3.27 [22].,10.1016/j.actamat.2016.06.026,Cu25Gd10Mg65,10,K/s,1
"Utilization of high entropy alloy characteristics in Er-Gd-Y-Al-Co high entropy bulk metallic glass. The number next to the data point indicates the annealing time (min) at each annealing temperature. Even at relatively low annealing temperature (T/T x = 0.943), the Al88Y7Fe5 MG [51] with low GFA (critical cooling rate (R c) > 10^(3) K/s) exhibits multi-modal distribution with large scattering of the crystalline sizes and the average diameters of the crystalline phases increase from 17.1 ± 4.2 nm to 46.7 ± 13.1 nm with increasing annealing time from 10 min to 100 min. However, the average diameters of the crystalline phases in Fe48Cr15Mo14C15B6Y2 (SAM 1651, R c < 80 K/s) [52] and Zr52·5Cu17·9Ni14·6Al10Ti5 (Vit105, R c = 10 K/s) [53,54] are 14.06 ± 2.65 nm for 180 min annealing and 10 nm for 200 min annealing, respectively, which means that a high glass former with densely random packed structure exhibits relatively high resistance to crystallization.",10.1016/j.actamat.2018.06.024,Al10Cu17.9Ni14.6Ti5Zr52.5,10,K/s,1
"3D printing of crack-free high strength Zr-based bulk metallic glass composite by selective laser melting. Putting the variable of time in FEM simulation, the corresponding heating-cooling curves at above three positions were obtained, as depicted in Fig. 7(c), from which cooling rate at the positions of Sa, Sb and Sc was calculated to be 8.2 × 10^(4) °C/s, 4.5 × 10^(4) °C/s, 1.1 × 10^(4) °C/s, respectively. Noted that the critical cooling rate required for the formation of amorphous phase in Zr55Cu30Ni5Al10 system is about 10 °C/s [39], the high cooling rate ensures the formation of fully amorphous structure in molten pools during the SLM process, which is consistent with the TEM results.",10.1016/j.intermet.2017.07.010,Al10Cu30Ni5Zr55,10,K/s,1
"In-situ synthesis of Zr-based bulk metallic glass composites with periodic amorphous-crystalline microstructure for improved ductility via laser direct deposition. Among the various BMG systems, Zr-based BMG is known to have an outstanding glass forming ability. For Zr65Cu15Ni10Al10, the reported critical cooling rate was only about 10 K/s [64].",10.1016/j.intermet.2019.106503,Al10Cu15Ni10Zr65,10,K/s,1
"Thermodynamics and structural relaxation in Ce-based bulk metallic glass-forming liquids. For the investigated Ce-based alloys with good GFA, ΔG is similar and reaches ∼2.7kJ/mol at T K. The value is comparable to that of the excellent glass former Zr46.75Ti8.25Cu7.5Ni10Be27.5 which has the critical cooling rate of 10K/s.",10.1016/j.jallcom.2011.01.106,Be27.5Cu7.5Ni10Ti8.25Zr46.75,10,K/s,1
"Effects of graphite addition on the microstructure and properties of laser cladding Zr–Al–Ni–Cu amorphous coatings. For the (Zr65Al7.5Ni10Cu17.5)95C5 coating, the coexistence of amorphous, Zr3Al2 nanocrystalline and Ni10Zr7-type crystalline phases is identified. For the Zr65Al7.5Ni10Cu17.5 bulk metallic glass, the critical cooling rate is below 10K/s [28].",10.1016/j.jallcom.2014.05.009,Al7.5Cu17.5Ni10Zr65,10,K/s,1
"Study on fabrication of bulk metallic glassy composites by horizontal continuous casting method. For the rods obtained by PPI and PPIII, massive crystalline peaks can be observed in the patterns, which can be defined as CuZr2, Cu10Zr7 and Zr2Al phases. In addition, the simulation results also suggest that the present three drawing rates in HCC process can provide enough cooling rate for the glass formation of Zr55Cu30Ni5Al10 alloy (the critical cooling rate about 10 K/s [16]).",10.1016/j.jallcom.2015.11.108,Al10Cu30Ni5Zr55,10,K/s,1
"The micro-zones formation of Zr-based bulk metallic glass composite fabricated by laser 3D printing. Fig. 10(b) shows the corresponding heating-cooling histories at P0 and Q0, from which the cooling rates at P0 and Q0 were calculated as 6.7 × 10^(5) °C/s and 2.6 × 10^(5) °C/s respectively. The critical cooling rate required for the formation of amorphous Zr55Al10Ni5Cu30 is about 10 °C/s [20].",10.1016/j.jmapro.2022.02.002,Al10Cu30Ni5Zr55,10,K/s,1
"Determination of forming ability of high pressure die casting for Zr-based metallic glass. As seen from the CCT curve in red color in Fig. 3b, the time to a given degree of crystallization is longer and temperature to that is lower for Zr55Y0.2 alloy during continuous cooling compared with that in the TTT curves (black line in Fig. 3b). The recalculated Rc is about 3.75K/s (Fig. 3b), which is close to that of 1.75K/s for Vitreloy 106a and 10K/s for Vitreloy 106 BMG (Evenson et al., 2010).",10.1016/j.jmatprotec.2017.01.015,Al10Cu15.4Nb5Ni12.6Zr57,10,K/s,1
Effect of pre-existing nuclei on crystallization during laser welding of Zr-based metallic glass. The resulting quality factors are 0.9582 for Qt and 0.9167 for Qx. The cooling rate of 50 K/s is higher than the critical cooling rate of 10 K/s that was reported for LM105.,10.1016/j.jnoncrysol.2019.03.022,Al10Cu17.9Ni14.6Ti5Zr52.5,10,K/s,1
"Effects of irradiation spectrum on the microstructural and mechanical properties of bulk metallic glasses. The two alloys were selected due to their favorable mechanical properties. For the BAM-11 BMG, features such as a relatively high fracture toughness of 49 MPa⋅m^(1/2) [76,77], high strength (∼1,700 MPa [78,79]), a critical cooling rate as low as 10 K/s [80], make this alloy a particularly attractive candidate for use in mechanical components [81].",10.1016/j.jnucmat.2020.152084,Al10Cu17.9Ni14.6Ti5Zr52.5,10,K/s,1
Designing in situ and ex situ bulk metallic glass composites via spark plasma sintering in the super cooled liquid state. Our results show that dynamic pressing during fast heating can be used to achieve full density prior to devitrification. This is significant because SAM2X5 is a marginal glass former with a critical cooling rate of approximately 600K/min [40].,10.1016/j.matdes.2015.12.130,B15.2C3.8Cr17.7Fe49.7Mn1.9Mo7.4Si2.4W1.6,10,K/s,1
"Effect of Al addition on structure and dynamics of Zr-Cu-Al glass-forming alloy. The GFA of BMG forming alloys are dependent on composition and, even a minor change in the fraction of the alloying element results in a drastic change in the GFA of the alloys. For example, the critical cooling rate RC (which gives measure of ease of glass formation and hence GFA) Cu50Zr50, Cu46Zr46Al8 and Cu46Zr46Al7Gd1 are 250, 40 and 10 K/s respectively [2].",10.1016/j.matpr.2020.10.633,Al7Cu46Gd1Zr46,10,K/s,1
"Aerodynamic levitation processing of a Zr-based bulk metallic glass. The bulk metallic glass forming alloy Zr57Ti5Ni8Cu20Al10 was processed in a containerless environment at cooling rates of 69–1.2K/s, using aerodynamic levitation. The critical cooling rate for this composition was found to be approximately 10±1K/s.",10.1016/j.msea.2006.09.014,Al10Cu20Ni8Ti5Zr57,10,K/s,1
"Effect of plasma electrolytic oxidation treatment on the mechanical properties of a Zr–Cu–Ni–Ti–Al bulk metallic glass. The critical cooling rate which required a metallic glass to avoid the formation of detectable fraction of crystal in quenching molten alloys is used to describe the glass forming ability of materials. According to Johnson [25], the maximum D c (cm) of the samples is fully amorphous can be used to estimate the critical cooling rate, R c :D c for the Zr52.5Cu25Ni9.5Ti6Al7 BMG is 10mm, using Eq. (2), the R c is estimated to be smaller than 10Ks^(-1).",10.1016/j.msea.2016.06.068,Al7Cu25Ni9.5Ti6Zr52.5,10,K/s,1
"Mechanical properties of Zr-based bulk metallic glass parts fabricated by laser-foil-printing additive manufacturing. Although the critical cooling rates for glass formation have been significantly reduced, the thickness of as-cast BMG parts does not “proportionally” increase. For example, the critical cooling rate of Zr52.5Ti5Al10Ni14.6Cu17.9 BMG, which is selected for this study, is ~10 K/s, but its critical plate thickness is only around 4 mm [8].",10.1016/j.msea.2018.11.056,Al10Cu17.9Ni14.6Ti5Zr52.5,10,K/s,1
"Microstructure and nanomechanical properties of Zr-based bulk metallic glass composites fabricated by laser rapid prototyping. However, the critical cooling rate for fabricating BMGs is a major factor that limits the size of as-fabricated parts [12]. From the perspective of composition design, Inoue et al. [13] reported that developing BMG with multi-components could reduce the critical cooling rate, and found that the critical cooling rate of Zr55Cu30Al10Ni5 BMG was only 10 K/s.",10.1016/j.msea.2019.138306,Al10Cu30Ni5Zr55,10,K/s,1
Roles of minor additions in formation and properties of bulk metallic glasses. The sample is still composed of main glassy phase when the diameter increases to 12mm. The R c for the (Cu50Zr50)92Al7Gd1 is estimated to be 10Ks^(-1).,10.1016/j.pmatsci.2006.07.003,Al7Cu46Gd1Zr46,10,K/s,1
"On the crystalline equilibrium phases of the Zr57Cu15.4Ni12.6Al10Nb5 bulk metallic glass forming alloy. Vit 106 has a critical cooling rate of 10 Ks^(-1) [9]. It has moderate glass forming ability when compared to Zr41.2Ti13.8Cu12.5Ni10Be22.5, which has a critical cooling rate of 1 Ks^(-1) [10].",10.1016/j.scriptamat.2003.12.023,Al10Cu15.4Nb5Ni12.6Zr57,10,K/s,1
Preparation of high aspect ratio surface microstructures out of a Zr-based bulk metallic glass. A more detailed description of the set-up as well as studies on the stability and the wetting of the protective layers are given elsewhere [8]. The glass-forming melt is Zr52.5Cu17.9Ni14.6Al10Ti5 (contents in at%) with a melting temperature of 1069 K and a critical cooling rate of 10 K/s [10].,10.1016/S0167-9317(03)00096-0,Al10Cu17.9Ni14.6Ti5Zr52.5,10,K/s,1
Influence of decomposition on the thermal stability of undercooled Zr-Ti-Cu-Ni-Al alloys. Zr52.5Cu17.9Ni14.6Al10Ti5 (Vit105) [1] is a bulk metallic glass forming alloy with a critical cooling rate of about 10 K/s. Zr52.5Cu17.9Ni14.6Al10Ti5 (Vit105) [1] is a bulk metallic glass forming alloy with a critical cooling rate of about 10 K/s.,10.1016/S1359-6462(01)00691-1,Al10Cu17.9Ni14.6Ti5Zr52.5,10,K/s,1
"Quasistatic and dynamic deformation of tungsten reinforced Zr57Nb5Al10Cu15.4Ni12.6 bulk metallic glass matrix composites. Recent research illustrates the feasibility of processing metallic glass composites that can undergo substantial plastic deformation in compression [1,2]. Zr57Nb5Al10Cu15.4Ni12.6 (Vit106) is one of the best bulk metallic glass forming alloys, with a critical cooling rate of ∼10 Ks^(-1) [3].",10.1016/S1359-6462(01)01134-4,Al10Cu15.4Nb5Ni12.6Zr57,10,K/s,1
Revisiting the Cu47Ti33Zr11Ni8Si1 glass-forming alloy. The parameter γ can be calculated from the thermal stability data using the relationship γ = T x1/(T g + T l). Using these relationships the critical cooling rate is found to be 10.85K/s and the critical casting thickness is 6.35mm.,10.1016/j.scriptamat.2005.11.007,Cu47Ni8Si1Ti33Zr11,10.85,K/s,1.035429738
"Electron-beam welding of Zr50Cu30Ni10Al10 bulk glassy alloys. Besides, the critical cooling rate of the arc-melted Zr50Cu30Ni10Al10 alloy was estimated as 12K/s [16] from the cooling rate data of arc-melted Zr–Cu–Al–Ni alloys measured by a radiational thermometer. That is, the critical cooling rate changes significantly from 12 to 104K/s, whereas the alloy compositions remain almost unchanged.",10.1016/j.msea.2003.10.225,Al10Cu30Ni10Zr50,12,K/s,1.079181246
