Repository: waccoco/2024_NCTU_MI_course

File: Dataset/perovskite_conductivity_mlready.csv (part 3 of 21)
Composition,Conductivity (S/cm),Temperature (degC),PO2 (%),PH2O (%),Grainsize,Ref,Carrier Type
(SrO)1(CoO2)0.8(Sc2O3)0.0875(NbO)0.0125(NbO2)0.0125,29.89528796,476.2764577,2.00E+01,3.00E+00,,https://doi.org/10.1016/j.electacta.2017.11.037,O+H
(SrO)1(CoO2)0.8(Sc2O3)0.0875(NbO)0.0125(NbO2)0.0125,30.94240838,499.8366671,2.00E+01,3.00E+00,,https://doi.org/10.1016/j.electacta.2017.11.037,E
(SrO)1(CoO2)0.8(Sc2O3)0.0875(NbO)0.0125(NbO2)0.0125,32.82722513,523.4416253,2.00E+01,3.00E+00,,https://doi.org/10.1016/j.electacta.2017.11.037,E
(SrO)1(CoO2)0.8(Sc2O3)0.0875(NbO)0.0125(NbO2)0.0125,31.9895288,551.1746543,2.00E+01,3.00E+00,,https://doi.org/10.1016/j.electacta.2017.11.037,E
(SrO)1(CoO2)0.8(Sc2O3)0.0875(NbO)0.0125(NbO2)0.0125,31.78010471,576.8044928,2.00E+01,3.00E+00,,https://doi.org/10.1016/j.electacta.2017.11.037,E
(SrO)1(CoO2)0.8(Sc2O3)0.0875(NbO)0.0125(NbO2)0.0125,31.36125654,600.2863919,2.00E+01,3.00E+00,,https://doi.org/10.1016/j.electacta.2017.11.037,E
(SrO)1(CoO2)0.8(Sc2O3)0.0875(NbO)0.0125(NbO2)0.0125,31.15183246,625.9162304,2.00E+01,3.00E+00,,https://doi.org/10.1016/j.electacta.2017.11.037,E
(SrO)1(CoO2)0.8(Sc2O3)0.0875(NbO)0.0125(NbO2)0.0125,30.73298429,649.3981295,2.00E+01,3.00E+00,,https://doi.org/10.1016/j.electacta.2017.11.037,E
(SrO)1(CoO2)0.8(Sc2O3)0.0875(NbO)0.0125(NbO2)0.0125,30.31413613,675.0167808,2.00E+01,3.00E+00,,https://doi.org/10.1016/j.electacta.2017.11.037,E
(SrO)1(CoO2)0.8(Sc2O3)0.0875(NbO)0.0125(NbO2)0.0125,30.10471204,700.6466192,2.00E+01,3.00E+00,,https://doi.org/10.1016/j.electacta.2017.11.037,E
(SrO)1(CoO2)0.8(Sc2O3)0.0875(NbO)0.0125(NbO2)0.0125,29.89528796,726.2764577,2.00E+01,3.00E+00,,https://doi.org/10.1016/j.electacta.2017.11.037,E
(SrO)1(CoO2)0.8(Sc2O3)0.0875(NbO)0.0125(NbO2)0.0125,29.89528796,749.7807312,2.00E+01,3.00E+00,,https://doi.org/10.1016/j.electacta.2017.11.037,E
(SrO)1(CoO2)0.8(Sc2O3)0.0875(NbO)0.0125(NbO2)0.0125,29.89528796,775.4217568,2.00E+01,3.00E+00,,https://doi.org/10.1016/j.electacta.2017.11.037,E
(SrO)1(CoO2)0.8(Sc2O3)0.0875(NbO)0.0125(NbO2)0.0125,29.89528796,801.0627825,2.00E+01,3.00E+00,,https://doi.org/10.1016/j.electacta.2017.11.037,E
(SrO)1(CoO2)0.8(Sc2O3)0.0875(NbO)0.0125(NbO2)0.0125,14.81675393,349.4026044,2.00E+01,5.00E+00,,https://doi.org/10.1016/j.electacta.2017.11.037,O+H
(SrO)1(CoO2)0.8(Sc2O3)0.0875(NbO)0.0125(NbO2)0.0125,15.65445026,375.0883788,2.00E+01,5.00E+00,,https://doi.org/10.1016/j.electacta.2017.11.037,O+H
(SrO)1(CoO2)0.8(Sc2O3)0.0875(NbO)0.0125(NbO2)0.0125,18.37696335,400.8748378,2.00E+01,5.00E+00,,https://doi.org/10.1016/j.electacta.2017.11.037,O+H
(SrO)1(CoO2)0.8(Sc2O3)0.0875(NbO)0.0125(NbO2)0.0125,21.72774869,424.5581062,2.00E+01,5.00E+00,,https://doi.org/10.1016/j.electacta.2017.11.037,O+H
(SrO)1(CoO2)0.8(Sc2O3)0.0875(NbO)0.0125(NbO2)0.0125,24.2408377,450.3333781,2.00E+01,5.00E+00,,https://doi.org/10.1016/j.electacta.2017.11.037,O+H
(SrO)1(CoO2)0.8(Sc2O3)0.0875(NbO)0.0125(NbO2)0.0125,26.96335079,473.983085,2.00E+01,5.00E+00,,https://doi.org/10.1016/j.electacta.2017.11.037,O+H
(SrO)1(CoO2)0.8(Sc2O3)0.0875(NbO)0.0125(NbO2)0.0125,29.47643979,499.7583568,2.00E+01,5.00E+00,,https://doi.org/10.1016/j.electacta.2017.11.037,O+H
(SrO)1(CoO2)0.8(Sc2O3)0.0875(NbO)0.0125(NbO2)0.0125,30.31413613,525.4441312,2.00E+01,5.00E+00,,https://doi.org/10.1016/j.electacta.2017.11.037,O+H
(SrO)1(CoO2)0.8(Sc2O3)0.0875(NbO)0.0125(NbO2)0.0125,31.57068063,551.1522799,2.00E+01,5.00E+00,,https://doi.org/10.1016/j.electacta.2017.11.037,E
(SrO)1(CoO2)0.8(Sc2O3)0.0875(NbO)0.0125(NbO2)0.0125,31.15183246,576.7709312,2.00E+01,5.00E+00,,https://doi.org/10.1016/j.electacta.2017.11.037,E
(SrO)1(CoO2)0.8(Sc2O3)0.0875(NbO)0.0125(NbO2)0.0125,30.94240838,602.4007697,2.00E+01,5.00E+00,,https://doi.org/10.1016/j.electacta.2017.11.037,E
(SrO)1(CoO2)0.8(Sc2O3)0.0875(NbO)0.0125(NbO2)0.0125,30.73298429,623.7571039,2.00E+01,5.00E+00,,https://doi.org/10.1016/j.electacta.2017.11.037,E
(SrO)1(CoO2)0.8(Sc2O3)0.0875(NbO)0.0125(NbO2)0.0125,30.52356021,649.3869423,2.00E+01,5.00E+00,,https://doi.org/10.1016/j.electacta.2017.11.037,E
(SrO)1(CoO2)0.8(Sc2O3)0.0875(NbO)0.0125(NbO2)0.0125,30.31413613,672.8800286,2.00E+01,5.00E+00,,https://doi.org/10.1016/j.electacta.2017.11.037,E
(SrO)1(CoO2)0.8(Sc2O3)0.0875(NbO)0.0125(NbO2)0.0125,30.10471204,700.6466192,2.00E+01,5.00E+00,,https://doi.org/10.1016/j.electacta.2017.11.037,E
(SrO)1(CoO2)0.8(Sc2O3)0.0875(NbO)0.0125(NbO2)0.0125,29.89528796,724.1397056,2.00E+01,5.00E+00,,https://doi.org/10.1016/j.electacta.2017.11.037,E
(SrO)1(CoO2)0.8(Sc2O3)0.0875(NbO)0.0125(NbO2)0.0125,29.89528796,749.7807312,2.00E+01,5.00E+00,,https://doi.org/10.1016/j.electacta.2017.11.037,E
(SrO)1(CoO2)0.8(Sc2O3)0.0875(NbO)0.0125(NbO2)0.0125,29.89528796,775.4217568,2.00E+01,5.00E+00,,https://doi.org/10.1016/j.electacta.2017.11.037,E
(SrO)1(CoO2)0.8(Sc2O3)0.0875(NbO)0.0125(NbO2)0.0125,29.89528796,803.1995346,2.00E+01,5.00E+00,,https://doi.org/10.1016/j.electacta.2017.11.037,E
(SrO)1(CoO2)0.8(Sc2O3)0.0875(NbO)0.0125(NbO2)0.0125,14.81675393,349.4026044,2.00E+01,1.00E+01,,https://doi.org/10.1016/j.electacta.2017.11.037,O+H
(SrO)1(CoO2)0.8(Sc2O3)0.0875(NbO)0.0125(NbO2)0.0125,15.02617801,375.0548172,2.00E+01,1.00E+01,,https://doi.org/10.1016/j.electacta.2017.11.037,O+H
(SrO)1(CoO2)0.8(Sc2O3)0.0875(NbO)0.0125(NbO2)0.0125,17.7486911,400.8412762,2.00E+01,1.00E+01,,https://doi.org/10.1016/j.electacta.2017.11.037,O+H
(SrO)1(CoO2)0.8(Sc2O3)0.0875(NbO)0.0125(NbO2)0.0125,20.68062827,424.5021703,2.00E+01,1.00E+01,,https://doi.org/10.1016/j.electacta.2017.11.037,O+H
(SrO)1(CoO2)0.8(Sc2O3)0.0875(NbO)0.0125(NbO2)0.0125,23.61256545,450.2998165,2.00E+01,1.00E+01,,https://doi.org/10.1016/j.electacta.2017.11.037,O+H
(SrO)1(CoO2)0.8(Sc2O3)0.0875(NbO)0.0125(NbO2)0.0125,26.33507853,473.9495234,2.00E+01,1.00E+01,,https://doi.org/10.1016/j.electacta.2017.11.037,O+H
(SrO)1(CoO2)0.8(Sc2O3)0.0875(NbO)0.0125(NbO2)0.0125,28.21989529,501.8279859,2.00E+01,1.00E+01,,https://doi.org/10.1016/j.electacta.2017.11.037,O+H
(SrO)1(CoO2)0.8(Sc2O3)0.0875(NbO)0.0125(NbO2)0.0125,29.47643979,525.3993825,2.00E+01,1.00E+01,,https://doi.org/10.1016/j.electacta.2017.11.037,O+H
(SrO)1(CoO2)0.8(Sc2O3)0.0875(NbO)0.0125(NbO2)0.0125,30.52356021,551.096344,2.00E+01,1.00E+01,,https://doi.org/10.1016/j.electacta.2017.11.037,E
(SrO)1(CoO2)0.8(Sc2O3)0.0875(NbO)0.0125(NbO2)0.0125,31.15183246,576.7709312,2.00E+01,1.00E+01,,https://doi.org/10.1016/j.electacta.2017.11.037,E
(SrO)1(CoO2)0.8(Sc2O3)0.0875(NbO)0.0125(NbO2)0.0125,31.57068063,600.2975791,2.00E+01,1.00E+01,,https://doi.org/10.1016/j.electacta.2017.11.037,E
(SrO)1(CoO2)0.8(Sc2O3)0.0875(NbO)0.0125(NbO2)0.0125,30.73298429,625.893856,2.00E+01,1.00E+01,,https://doi.org/10.1016/j.electacta.2017.11.037,E
(SrO)1(CoO2)0.8(Sc2O3)0.0875(NbO)0.0125(NbO2)0.0125,30.31413613,651.5125073,2.00E+01,1.00E+01,,https://doi.org/10.1016/j.electacta.2017.11.037,E
(SrO)1(CoO2)0.8(Sc2O3)0.0875(NbO)0.0125(NbO2)0.0125,30.31413613,677.1535329,2.00E+01,1.00E+01,,https://doi.org/10.1016/j.electacta.2017.11.037,E
(SrO)1(CoO2)0.8(Sc2O3)0.0875(NbO)0.0125(NbO2)0.0125,30.10471204,700.6466192,2.00E+01,1.00E+01,,https://doi.org/10.1016/j.electacta.2017.11.037,E
(SrO)1(CoO2)0.8(Sc2O3)0.0875(NbO)0.0125(NbO2)0.0125,30.10471204,726.2876449,2.00E+01,1.00E+01,,https://doi.org/10.1016/j.electacta.2017.11.037,E
(SrO)1(CoO2)0.8(Sc2O3)0.0875(NbO)0.0125(NbO2)0.0125,29.89528796,751.9174833,2.00E+01,1.00E+01,,https://doi.org/10.1016/j.electacta.2017.11.037,E
(SrO)1(CoO2)0.8(Sc2O3)0.0875(NbO)0.0125(NbO2)0.0125,29.89528796,775.4217568,2.00E+01,1.00E+01,,https://doi.org/10.1016/j.electacta.2017.11.037,E
(SrO)1(CoO2)0.8(Sc2O3)0.0875(NbO)0.0125(NbO2)0.0125,30.10471204,801.0739697,2.00E+01,1.00E+01,,https://patents.google.com/patent/US10014529B2/en,O+H
(SrO)1(CoO2)0.8(Sc2O3)0.0875(NbO)0.0125(NbO2)0.0125,1.355609329,600,2.00E+01,3.00E+00,,https://patents.google.com/patent/US10014529B2/en,O+H
(La2O3)0.15(SrO)0.7(CoO2)0.07(TiO2)0.93,23.38028169,50.23474178,0.00E+00,0,,https://doi.org/10.1016/j.apt.2016.01.025,O+E
(La2O3)0.15(SrO)0.7(CoO2)0.07(TiO2)0.93,33.52112676,99.87480438,0.00E+00,0,,https://doi.org/10.1016/j.apt.2016.01.025,O+E
(La2O3)0.15(SrO)0.7(CoO2)0.07(TiO2)0.93,50.84507042,203.3802817,0.00E+00,0,,https://doi.org/10.1016/j.apt.2016.01.025,O+E
(La2O3)0.15(SrO)0.7(CoO2)0.07(TiO2)0.93,61.83098592,301.971831,0.00E+00,0,,https://doi.org/10.1016/j.apt.2016.01.025,O+E
(La2O3)0.15(SrO)0.7(CoO2)0.07(TiO2)0.93,72.81690141,400.5633803,0.00E+00,0,,https://doi.org/10.1016/j.apt.2016.01.025,O+E
(La2O3)0.15(SrO)0.7(CoO2)0.07(TiO2)0.93,74.50704225,507.3552426,0.00E+00,0,,https://doi.org/10.1016/j.apt.2016.01.025,E
(La2O3)0.15(SrO)0.7(CoO2)0.07(TiO2)0.93,73.23943662,556.1502347,0.00E+00,0,,https://doi.org/10.1016/j.apt.2016.01.025,E
(La2O3)0.15(SrO)0.7(CoO2)0.07(TiO2)0.93,71.54929577,604.913928,0.00E+00,0,,https://doi.org/10.1016/j.apt.2016.01.025,E
(La2O3)0.15(SrO)0.7(CoO2)0.07(TiO2)0.93,66.90140845,653.458529,0.00E+00,0,,https://doi.org/10.1016/j.apt.2016.01.025,E
(La2O3)0.15(SrO)0.7(CoO2)0.07(TiO2)0.93,63.94366197,702.1283255,0.00E+00,0,,https://doi.org/10.1016/j.apt.2016.01.025,E
(La2O3)0.15(SrO)0.7(CoO2)0.07(TiO2)0.93,58.45070423,755.0547731,0.00E+00,0,,https://doi.org/10.1016/j.apt.2016.01.025,E
(La2O3)0.15(SrO)0.7(CoO2)0.07(TiO2)0.93,54.64788732,803.6619718,0.00E+00,0,,https://doi.org/10.1016/j.apt.2016.01.025,E
(La2O3)0.15(SrO)0.7(CoO2)0.07(TiO2)0.93,52.11267606,852.3630673,0.00E+00,0,,https://doi.org/10.1016/j.apt.2016.01.025,E
(La2O3)0.15(SrO)0.7(CoO2)0.07(TiO2)0.93,47.88732394,905.3834116,0.00E+00,0,,https://doi.org/10.1016/j.apt.2016.01.025,E
(La2O3)0.15(SrO)0.7(CoO2)0.07(TiO2)0.93,22,49.75124378,2.00E+01,0,,https://doi.org/10.1016/j.apt.2016.01.025,O+E
(La2O3)0.15(SrO)0.7(CoO2)0.07(TiO2)0.93,32,99.50248756,2.00E+01,0,,https://doi.org/10.1016/j.apt.2016.01.025,O+E
(La2O3)0.15(SrO)0.7(CoO2)0.07(TiO2)0.93,43.5,149.2537313,2.00E+01,0,,https://doi.org/10.1016/j.apt.2016.01.025,O+E
(La2O3)0.15(SrO)0.7(CoO2)0.07(TiO2)0.93,48.5,199.0049751,2.00E+01,0,,https://doi.org/10.1016/j.apt.2016.01.025,O+E
(La2O3)0.15(SrO)0.7(CoO2)0.07(TiO2)0.93,55,248.7562189,2.00E+01,0,,https://doi.org/10.1016/j.apt.2016.01.025,O+E
(La2O3)0.15(SrO)0.7(CoO2)0.07(TiO2)0.93,61,298.5074627,2.00E+01,0,,https://doi.org/10.1016/j.apt.2016.01.025,O+E
(La2O3)0.15(SrO)0.7(CoO2)0.07(TiO2)0.93,64.5,353.2338308,2.00E+01,0,,https://doi.org/10.1016/j.apt.2016.01.025,O+E
(La2O3)0.15(SrO)0.7(CoO2)0.07(TiO2)0.93,66,402.9850746,2.00E+01,0,,https://doi.org/10.1016/j.apt.2016.01.025,O+E
(La2O3)0.15(SrO)0.7(CoO2)0.07(TiO2)0.93,67,452.7363184,2.00E+01,0,,https://doi.org/10.1016/j.apt.2016.01.025,O+E
(La2O3)0.15(SrO)0.7(CoO2)0.07(TiO2)0.93,66,502.4875622,2.00E+01,0,,https://doi.org/10.1016/j.apt.2016.01.025,E
(La2O3)0.15(SrO)0.7(CoO2)0.07(TiO2)0.93,63.5,552.238806,2.00E+01,0,,https://doi.org/10.1016/j.apt.2016.01.025,E
(La2O3)0.15(SrO)0.7(CoO2)0.07(TiO2)0.93,60,601.9900498,2.00E+01,0,,https://doi.org/10.1016/j.apt.2016.01.025,E
(La2O3)0.15(SrO)0.7(CoO2)0.07(TiO2)0.93,57.5,651.7412935,2.00E+01,0,,https://doi.org/10.1016/j.apt.2016.01.025,E
(La2O3)0.15(SrO)0.7(CoO2)0.07(TiO2)0.93,53,701.4925373,2.00E+01,0,,https://doi.org/10.1016/j.apt.2016.01.025,E
(La2O3)0.15(SrO)0.7(CoO2)0.07(TiO2)0.93,50.5,751.2437811,2.00E+01,0,,https://doi.org/10.1016/j.apt.2016.01.025,E
(La2O3)0.15(SrO)0.7(CoO2)0.07(TiO2)0.93,45,800.9950249,2.00E+01,0,,https://doi.org/10.1016/j.apt.2016.01.025,E
(La2O3)0.15(SrO)0.7(CoO2)0.07(TiO2)0.93,23,850.7462687,2.00E+01,0,,https://doi.org/10.1016/j.apt.2016.01.025,E
(La2O3)0.15(SrO)0.7(CoO2)0.07(TiO2)0.93,8,900.4975124,2.00E+01,0,,https://doi.org/10.1016/j.apt.2016.01.025,E
(La2O3)0.15(SrO)0.7(CoO2)0.07(TiO2)0.93,3,955.2238806,2.00E+01,0,,https://doi.org/10.1016/j.apt.2016.01.025,E
(La2O3)0.1425(SrO)0.665(CoO2)0.07(TiO2)0.93,19.57746479,49.95305164,0.00E+00,0,,https://doi.org/10.1016/j.apt.2016.01.025,O+E
(La2O3)0.1425(SrO)0.665(CoO2)0.07(TiO2)0.93,29.29577465,99.56181534,0.00E+00,0,,https://doi.org/10.1016/j.apt.2016.01.025,O+E
(La2O3)0.1425(SrO)0.665(CoO2)0.07(TiO2)0.93,43.66197183,198.4037559,0.00E+00,0,,https://doi.org/10.1016/j.apt.2016.01.025,O+E
(La2O3)0.1425(SrO)0.665(CoO2)0.07(TiO2)0.93,51.69014085,252.3317684,0.00E+00,0,,https://doi.org/10.1016/j.apt.2016.01.025,O+E
(La2O3)0.1425(SrO)0.665(CoO2)0.07(TiO2)0.93,56.33802817,301.5649452,0.00E+00,0,,https://doi.org/10.1016/j.apt.2016.01.025,O+E
(La2O3)0.1425(SrO)0.665(CoO2)0.07(TiO2)0.93,61.83098592,350.8607199,0.00E+00,0,,https://doi.org/10.1016/j.apt.2016.01.025,O+E
(La2O3)0.1425(SrO)0.665(CoO2)0.07(TiO2)0.93,65.21126761,404.4444444,0.00E+00,0,,https://doi.org/10.1016/j.apt.2016.01.025,O+E
(La2O3)0.1425(SrO)0.665(CoO2)0.07(TiO2)0.93,68.16901408,453.5524257,0.00E+00,0,,https://doi.org/10.1016/j.apt.2016.01.025,O+E
(La2O3)0.1425(SrO)0.665(CoO2)0.07(TiO2)0.93,69.43661972,502.5352113,0.00E+00,0,,https://doi.org/10.1016/j.apt.2016.01.025,E
(La2O3)0.1425(SrO)0.665(CoO2)0.07(TiO2)0.93,67.32394366,555.7120501,0.00E+00,0,,https://doi.org/10.1016/j.apt.2016.01.025,E
(La2O3)0.1425(SrO)0.665(CoO2)0.07(TiO2)0.93,63.94366197,608.7949922,0.00E+00,0,,https://doi.org/10.1016/j.apt.2016.01.025,E
(La2O3)0.1425(SrO)0.665(CoO2)0.07(TiO2)0.93,60.14084507,652.9577465,0.00E+00,0,,https://doi.org/10.1016/j.apt.2016.01.025,E
(La2O3)0.1425(SrO)0.665(CoO2)0.07(TiO2)0.93,56.76056338,706.0406886,0.00E+00,0,,https://doi.org/10.1016/j.apt.2016.01.025,E
(La2O3)0.1425(SrO)0.665(CoO2)0.07(TiO2)0.93,53.8028169,754.7104851,0.00E+00,0,,https://doi.org/10.1016/j.apt.2016.01.025,E
(La2O3)0.1425(SrO)0.665(CoO2)0.07(TiO2)0.93,49.57746479,803.286385,0.00E+00,0,,https://doi.org/10.1016/j.apt.2016.01.025,E
(La2O3)0.1425(SrO)0.665(CoO2)0.07(TiO2)0.93,45.77464789,851.8935837,0.00E+00,0,,https://doi.org/10.1016/j.apt.2016.01.025,E
(La2O3)0.1425(SrO)0.665(CoO2)0.07(TiO2)0.93,41.54929577,904.913928,0.00E+00,0,,https://doi.org/10.1016/j.apt.2016.01.025,E
(La2O3)0.1425(SrO)0.665(CoO2)0.07(TiO2)0.93,17.81231833,54.18719212,2.00E+01,0,,https://doi.org/10.1016/j.apt.2016.01.025,O+E
(La2O3)0.1425(SrO)0.665(CoO2)0.07(TiO2)0.93,25.73815133,103.4482759,2.00E+01,0,,https://doi.org/10.1016/j.apt.2016.01.025,O+E
(La2O3)0.1425(SrO)0.665(CoO2)0.07(TiO2)0.93,37.14469296,147.7832512,2.00E+01,0,,https://doi.org/10.1016/j.apt.2016.01.025,O+E
(La2O3)0.1425(SrO)0.665(CoO2)0.07(TiO2)0.93,42.08671175,201.9704433,2.00E+01,0,,https://doi.org/10.1016/j.apt.2016.01.025,O+E
(La2O3)0.1425(SrO)0.665(CoO2)0.07(TiO2)0.93,49.51565034,251.2315271,2.00E+01,0,,https://doi.org/10.1016/j.apt.2016.01.025,O+E
(La2O3)0.1425(SrO)0.665(CoO2)0.07(TiO2)0.93,53.96567023,295.5665025,2.00E+01,0,,https://doi.org/10.1016/j.apt.2016.01.025,O+E
(La2O3)0.1425(SrO)0.665(CoO2)0.07(TiO2)0.93,59.40213567,354.679803,2.00E+01,0,,https://doi.org/10.1016/j.apt.2016.01.025,O+E
(La2O3)0.1425(SrO)0.665(CoO2)0.07(TiO2)0.93,63.35526114,399.0147783,2.00E+01,0,,https://doi.org/10.1016/j.apt.2016.01.025,O+E
(La2O3)0.1425(SrO)0.665(CoO2)0.07(TiO2)0.93,61.84010036,448.2758621,2.00E+01,0,,https://doi.org/10.1016/j.apt.2016.01.025,E
(La2O3)0.1425(SrO)0.665(CoO2)0.07(TiO2)0.93,60.32493957,497.5369458,2.00E+01,0,,https://doi.org/10.1016/j.apt.2016.01.025,E
(La2O3)0.1425(SrO)0.665(CoO2)0.07(TiO2)0.93,57.81109445,556.6502463,2.00E+01,0,,https://doi.org/10.1016/j.apt.2016.01.025,E
(La2O3)0.1425(SrO)0.665(CoO2)0.07(TiO2)0.93,54.31080378,600.9852217,2.00E+01,0,,https://doi.org/10.1016/j.apt.2016.01.025,E
(La2O3)0.1425(SrO)0.665(CoO2)0.07(TiO2)0.93,51.80185417,650.2463054,2.00E+01,0,,https://doi.org/10.1016/j.apt.2016.01.025,E
(La2O3)0.1425(SrO)0.665(CoO2)0.07(TiO2)0.93,48.29666799,704.4334975,2.00E+01,0,,https://doi.org/10.1016/j.apt.2016.01.025,E
(La2O3)0.1425(SrO)0.665(CoO2)0.07(TiO2)0.93,45.29327173,748.7684729,2.00E+01,0,,https://doi.org/10.1016/j.apt.2016.01.025,E
(La2O3)0.1425(SrO)0.665(CoO2)0.07(TiO2)0.93,41.7905333,798.0295567,2.00E+01,0,,https://doi.org/10.1016/j.apt.2016.01.025,E
(La2O3)0.1425(SrO)0.665(CoO2)0.07(TiO2)0.93,38.78468929,847.2906404,2.00E+01,0,,https://doi.org/10.1016/j.apt.2016.01.025,E
(La2O3)0.1425(SrO)0.665(CoO2)0.07(TiO2)0.93,34.7826087,901.4778325,2.00E+01,0,,https://doi.org/10.1016/j.apt.2016.01.025,E
(La2O3)0.1425(SrO)0.665(CoO2)0.07(TiO2)0.93,31.77676468,950.7389163,2.00E+01,0,,https://doi.org/10.1016/j.apt.2016.01.025,E
(SrO)1(Sc2O3)0.0875(NbO2)0.025(CoO2)0.8,17.85209287,349.8915401,20,0,,https://doi.org/10.1016/j.apenergy.2019.01.094,H+E
(SrO)1(Sc2O3)0.0875(NbO2)0.025(CoO2)0.8,21.73636218,374.8373102,20,0,,https://doi.org/10.1016/j.apenergy.2019.01.094,H+E
(SrO)1(Sc2O3)0.0875(NbO2)0.025(CoO2)0.8,25.34265285,400.867679,20,0,,https://doi.org/10.1016/j.apenergy.2019.01.094,H+E
(SrO)1(Sc2O3)0.0875(NbO2)0.025(CoO2)0.8,28.76416004,424.7288503,20,0,,https://doi.org/10.1016/j.apenergy.2019.01.094,H+E
(SrO)1(Sc2O3)0.0875(NbO2)0.025(CoO2)0.8,31.53711738,450.7592191,20,0,,https://doi.org/10.1016/j.apenergy.2019.01.094,H+E
(SrO)1(Sc2O3)0.0875(NbO2)0.025(CoO2)0.8,33.94010605,474.6203905,20,0,,https://doi.org/10.1016/j.apenergy.2019.01.094,H+E
(SrO)1(Sc2O3)0.0875(NbO2)0.025(CoO2)0.8,33.93528561,500.6507592,20,0,,https://doi.org/10.1016/j.apenergy.2019.01.094,E
(SrO)1(Sc2O3)0.0875(NbO2)0.025(CoO2)0.8,33.46790391,524.5119306,20,0,,https://doi.org/10.1016/j.apenergy.2019.01.094,E
(SrO)1(Sc2O3)0.0875(NbO2)0.025(CoO2)0.8,32.90772877,549.4577007,20,0,,https://doi.org/10.1016/j.apenergy.2019.01.094,E
(SrO)1(Sc2O3)0.0875(NbO2)0.025(CoO2)0.8,32.43994537,575.4880694,20,0,,https://doi.org/10.1016/j.apenergy.2019.01.094,E
(SrO)1(Sc2O3)0.0875(NbO2)0.025(CoO2)0.8,31.78717763,600.4338395,20,0,,https://doi.org/10.1016/j.apenergy.2019.01.094,E
(SrO)1(Sc2O3)0.0875(NbO2)0.025(CoO2)0.8,31.31959508,625.3796095,20,0,,https://doi.org/10.1016/j.apenergy.2019.01.094,E
(SrO)1(Sc2O3)0.0875(NbO2)0.025(CoO2)0.8,31.03759942,648.1561822,20,0,,https://doi.org/10.1016/j.apenergy.2019.01.094,E
(SrO)1(Sc2O3)0.0875(NbO2)0.025(CoO2)0.8,30.84719209,676.3557484,20,0,,https://doi.org/10.1016/j.apenergy.2019.01.094,E
(SrO)1(Sc2O3)0.0875(NbO2)0.025(CoO2)0.8,30.65758817,700.2169197,20,0,,https://doi.org/10.1016/j.apenergy.2019.01.094,E
(SrO)1(Sc2O3)0.0875(NbO2)0.025(CoO2)0.8,30.56037599,725.1626898,20,0,,https://doi.org/10.1016/j.apenergy.2019.01.094,E
(SrO)1(Sc2O3)0.0875(NbO2)0.025(CoO2)0.8,30.46296296,751.1930586,20,0,,https://doi.org/10.1016/j.apenergy.2019.01.094,E
(SrO)1(Sc2O3)0.0875(NbO2)0.025(CoO2)0.8,30.55113682,775.0542299,20,0,,https://doi.org/10.1016/j.apenergy.2019.01.094,E
(SrO)1(Sc2O3)0.0875(NbO2)0.025(CoO2)0.8,30.63910983,800,20,3,,https://doi.org/10.1016/j.apenergy.2019.01.094,E
(SrO)1(Sc2O3)0.0875(NbO2)0.025(CoO2)0.8,15.25950028,349.8915401,20,3,,https://doi.org/10.1016/j.apenergy.2019.01.094,H+E
(SrO)1(Sc2O3)0.0875(NbO2)0.025(CoO2)0.8,17.47710292,374.8373102,20,3,,https://doi.org/10.1016/j.apenergy.2019.01.094,H+E
(SrO)1(Sc2O3)0.0875(NbO2)0.025(CoO2)0.8,20.71302322,400.867679,20,3,,https://doi.org/10.1016/j.apenergy.2019.01.094,H+E
(SrO)1(Sc2O3)0.0875(NbO2)0.025(CoO2)0.8,24.04173696,425.813449,20,3,,https://doi.org/10.1016/j.apenergy.2019.01.094,H+E
(SrO)1(Sc2O3)0.0875(NbO2)0.025(CoO2)0.8,27.74102193,449.6746204,20,3,,https://doi.org/10.1016/j.apenergy.2019.01.094,H+E
(SrO)1(Sc2O3)0.0875(NbO2)0.025(CoO2)0.8,30.14380975,474.6203905,20,3,,https://doi.org/10.1016/j.apenergy.2019.01.094,H+E
(SrO)1(Sc2O3)0.0875(NbO2)0.025(CoO2)0.8,31.25030128,499.5661605,20,3,,https://doi.org/10.1016/j.apenergy.2019.01.094,H+E
(SrO)1(Sc2O3)0.0875(NbO2)0.025(CoO2)0.8,33.0047401,525.5965293,20,3,,https://doi.org/10.1016/j.apenergy.2019.01.094,E
(SrO)1(Sc2O3)0.0875(NbO2)0.025(CoO2)0.8,32.07419459,550.5422993,20,3,,https://doi.org/10.1016/j.apenergy.2019.01.094,E
(SrO)1(Sc2O3)0.0875(NbO2)0.025(CoO2)0.8,31.88459066,574.4034707,20,3,,https://doi.org/10.1016/j.apenergy.2019.01.094,E
(SrO)1(Sc2O3)0.0875(NbO2)0.025(CoO2)0.8,31.41680726,600.4338395,20,3,,https://doi.org/10.1016/j.apenergy.2019.01.094,E
(SrO)1(Sc2O3)0.0875(NbO2)0.025(CoO2)0.8,30.85663212,625.3796095,20,3,,https://doi.org/10.1016/j.apenergy.2019.01.094,E
(SrO)1(Sc2O3)0.0875(NbO2)0.025(CoO2)0.8,30.57443561,649.2407809,20,3,,https://doi.org/10.1016/j.apenergy.2019.01.094,E
(SrO)1(Sc2O3)0.0875(NbO2)0.025(CoO2)0.8,30.38442998,675.2711497,20,3,,https://doi.org/10.1016/j.apenergy.2019.01.094,E
(SrO)1(Sc2O3)0.0875(NbO2)0.025(CoO2)0.8,30.19462521,700.2169197,20,3,,https://doi.org/10.1016/j.apenergy.2019.01.094,E
(SrO)1(Sc2O3)0.0875(NbO2)0.025(CoO2)0.8,30.00482044,725.1626898,20,3,,https://doi.org/10.1016/j.apenergy.2019.01.094,E
(SrO)1(Sc2O3)0.0875(NbO2)0.025(CoO2)0.8,29.90760826,750.1084599,20,3,,https://doi.org/10.1016/j.apenergy.2019.01.094,E
(SrO)1(Sc2O3)0.0875(NbO2)0.025(CoO2)0.8,29.99558126,775.0542299,20,3,,https://doi.org/10.1016/j.apenergy.2019.01.094,E
(SrO)1(Sc2O3)0.0875(NbO2)0.025(CoO2)0.8,30.08355427,800,20,3,,https://doi.org/10.1016/j.apenergy.2019.01.094,E
(BaO)1(In2O3)0.05(Y2O3)0.1(CeO2)0.7,0.012080629,799.555205,20,0,12.7,https://doi.org/10.1016/j.ijhydene.2010.02.080,H
(BaO)1(In2O3)0.05(Y2O3)0.1(CeO2)0.7,0.008866683,751.0963855,20,0,12.7,https://doi.org/10.1016/j.ijhydene.2010.02.080,H
(BaO)1(In2O3)0.05(Y2O3)0.1(CeO2)0.7,0.005295178,699.8183119,20,0,12.7,https://doi.org/10.1016/j.ijhydene.2010.02.080,H
(BaO)1(In2O3)0.05(Y2O3)0.1(CeO2)0.7,0.003505711,649.6594301,20,0,12.7,https://doi.org/10.1016/j.ijhydene.2010.02.080,H
(BaO)1(In2O3)0.05(Y2O3)0.1(CeO2)0.7,0.002573047,599.9139923,20,0,12.7,https://doi.org/10.1016/j.ijhydene.2010.02.080,H
(BaO)1(In2O3)0.05(Y2O3)0.1(CeO2)0.7,0.001459416,549.2490931,20,0,12.7,https://doi.org/10.1016/j.ijhydene.2010.02.080,H
(BaO)1(In2O3)0.05(Y2O3)0.1(CeO2)0.7,0.0131917,799.555205,20,1.9,12.7,https://doi.org/10.1016/j.ijhydene.2010.02.080,H
(BaO)1(In2O3)0.05(Y2O3)0.1(CeO2)0.7,0.010717048,751.0963855,20,1.9,12.7,https://doi.org/10.1016/j.ijhydene.2010.02.080,H
(BaO)1(In2O3)0.05(Y2O3)0.1(CeO2)0.7,0.008265959,699.8183119,20,1.9,12.7,https://doi.org/10.1016/j.ijhydene.2010.02.080,H
(BaO)1(In2O3)0.05(Y2O3)0.1(CeO2)0.7,0.007073332,649.6594301,20,1.9,12.7,https://doi.org/10.1016/j.ijhydene.2010.02.080,H
(BaO)1(In2O3)0.05(Y2O3)0.1(CeO2)0.7,0.006375456,599.9139923,20,1.9,12.7,https://doi.org/10.1016/j.ijhydene.2010.02.080,H
(BaO)1(In2O3)0.05(Y2O3)0.1(CeO2)0.7,0.005179475,549.2490931,20,1.9,12.7,https://doi.org/10.1016/j.ijhydene.2010.02.080,H
(BaO)1(In2O3)0.05(Y2O3)0.1(CeO2)0.7,0.008706621,799.555205,0,1.9,12.7,https://doi.org/10.1016/j.ijhydene.2010.02.080,H
(BaO)1(In2O3)0.05(Y2O3)0.1(CeO2)0.7,0.0078476,751.0963855,0,1.9,12.7,https://doi.org/10.1016/j.ijhydene.2010.02.080,H
(BaO)1(In2O3)0.05(Y2O3)0.1(CeO2)0.7,0.007073332,699.8183119,0,1.9,12.7,https://doi.org/10.1016/j.ijhydene.2010.02.080,H
(BaO)1(In2O3)0.05(Y2O3)0.1(CeO2)0.7,0.006715335,649.6594301,0,1.9,12.7,https://doi.org/10.1016/j.ijhydene.2010.02.080,H
(BaO)1(In2O3)0.05(Y2O3)0.1(CeO2)0.7,0.007073332,599.9139923,0,1.9,12.7,https://doi.org/10.1016/j.ijhydene.2010.02.080,H
(BaO)1(In2O3)0.05(Y2O3)0.1(CeO2)0.7,0.006375456,549.2490931,0,1.9,12.7,https://doi.org/10.1016/j.ijhydene.2010.02.080,H
(BaO)1(In2O3)0.1(Y2O3)0.05(CeO2)0.7,0.005870252,799.555205,20,0,8.5,https://doi.org/10.1016/j.ijhydene.2010.02.080,H
(BaO)1(In2O3)0.1(Y2O3)0.05(CeO2)0.7,0.004092044,751.0963855,20,0,8.5,https://doi.org/10.1016/j.ijhydene.2010.02.080,H
(BaO)1(In2O3)0.1(Y2O3)0.05(CeO2)0.7,0.002573047,699.8183119,20,0,8.5,https://doi.org/10.1016/j.ijhydene.2010.02.080,H
(BaO)1(In2O3)0.1(Y2O3)0.05(CeO2)0.7,0.001703504,649.6594301,20,0,8.5,https://doi.org/10.1016/j.ijhydene.2010.02.080,H
(BaO)1(In2O3)0.1(Y2O3)0.05(CeO2)0.7,0.001127817,599.9139923,20,0,8.5,https://doi.org/10.1016/j.ijhydene.2010.02.080,H
(BaO)1(In2O3)0.1(Y2O3)0.05(CeO2)0.7,0.000786181,549.2490931,20,0,8.5,https://doi.org/10.1016/j.ijhydene.2010.02.080,H
(BaO)1(In2O3)0.1(Y2O3)0.05(CeO2)0.7,0.007073332,799.555205,20,1.9,8.5,https://doi.org/10.1016/j.ijhydene.2010.02.080,H
(BaO)1(In2O3)0.1(Y2O3)0.05(CeO2)0.7,0.005455595,751.0963855,20,1.9,8.5,https://doi.org/10.1016/j.ijhydene.2010.02.080,H
(BaO)1(In2O3)0.1(Y2O3)0.05(CeO2)0.7,0.004207849,699.8183119,20,1.9,8.5,https://doi.org/10.1016/j.ijhydene.2010.02.080,H
(BaO)1(In2O3)0.1(Y2O3)0.05(CeO2)0.7,0.003600733,649.6594301,20,1.9,8.5,https://doi.org/10.1016/j.ijhydene.2010.02.080,H
(BaO)1(In2O3)0.1(Y2O3)0.05(CeO2)0.7,0.003081214,599.9139923,20,1.9,8.5,https://doi.org/10.1016/j.ijhydene.2010.02.080,H
(BaO)1(In2O3)0.1(Y2O3)0.05(CeO2)0.7,0.002636651,549.2490931,20,1.9,8.5,https://doi.org/10.1016/j.ijhydene.2010.02.080,H
(BaO)1(In2O3)0.1(Y2O3)0.05(CeO2)0.7,0.004207849,799.555205,0,1.9,8.5,https://doi.org/10.1016/j.ijhydene.2010.02.080,H
(BaO)1(In2O3)0.1(Y2O3)0.05(CeO2)0.7,0.003245474,751.0963855,0,1.9,8.5,https://doi.org/10.1016/j.ijhydene.2010.02.080,H
(BaO)1(In2O3)0.1(Y2O3)0.05(CeO2)0.7,0.002777212,699.8183119,0,1.9,8.5,https://doi.org/10.1016/j.ijhydene.2010.02.080,H
(BaO)1(In2O3)0.1(Y2O3)0.05(CeO2)0.7,0.002503204,649.6594301,0,1.9,8.5,https://doi.org/10.1016/j.ijhydene.2010.02.080,H
(BaO)1(In2O3)0.1(Y2O3)0.05(CeO2)0.7,0.002636651,599.9139923,0,1.9,8.5,https://doi.org/10.1016/j.ijhydene.2010.02.080,H
(BaO)1(In2O3)0.1(Y2O3)0.05(CeO2)0.7,0.002636651,549.2490931,0,1.9,8.5,https://doi.org/10.1016/j.ijhydene.2010.02.080,H
(La2O3)0.3(SrO)0.4(CoO)0.5(CoO2)0.5,2088.517202,700.4513274,20,0,,10.1149/1.2167929,O+E
(La2O3)0.3(SrO)0.4(CoO)0.5(CoO2)0.5,1938.426743,649.5806452,20,0,,10.1149/1.2167929,O+E
(La2O3)0.3(SrO)0.4(CoO)0.5(CoO2)0.5,2250.229017,600.5491753,20,0,,10.1149/1.2167929,O+E
(La2O3)0.3(SrO)0.4(CoO)0.5(CoO2)0.5,2250.229017,549.3116734,20,0,,10.1149/1.2167929,O+E
(La2O3)0.3(SrO)0.4(CoO)0.5(CoO2)0.5,2088.517202,499.972973,20,0,,10.1149/1.2167929,O+E
(La2O3)0.3(SrO)0.4(CoO)0.5(CoO2)0.5,2250.229017,449.5871652,20,0,,10.1149/1.2167929,O+E
(La2O3)0.35(SrO)0.3(CoO)0.5(CoO2)0.5,361.1538989,879.58593,20,0,,https://doi.org/10.1016/0167-2738(87)90039-7,O+E
(La2O3)0.35(SrO)0.3(CoO)0.5(CoO2)0.5,345.5107295,807.316146,20,0,,https://doi.org/10.1016/0167-2738(87)90039-7,O+E
(La2O3)0.35(SrO)0.3(CoO)0.5(CoO2)0.5,276.8902684,700.2808897,20,0,,https://doi.org/10.1016/0167-2738(87)90039-7,O+E
(La2O3)0.35(SrO)0.3(CoO)0.5(CoO2)0.5,136.3375184,579.155326,20,0,,https://doi.org/10.1016/0167-2738(87)90039-7,O+E
(La2O3)0.35(SrO)0.3(CoO)0.5(CoO2)0.5,76.66822075,468.6670973,20,0,,https://doi.org/10.1016/0167-2738(87)90039-7,O+E
(La2O3)0.35(SrO)0.3(CoO)0.5(CoO2)0.5,51.46813857,396.4029851,20,0,,https://doi.org/10.1016/0167-2738(87)90039-7,O+E
(La2O3)0.35(SrO)0.3(CoO)0.5(CoO2)0.5,39.45970609,342.4901793,20,0,,https://doi.org/10.1016/0167-2738(87)90039-7,O+E
(La2O3)0.35(SrO)0.3(CoO)0.5(CoO2)0.5,24.24462017,287.252957,20,0,,https://doi.org/10.1016/0167-2738(87)90039-7,O+E
(La2O3)0.35(SrO)0.3(CoO)0.5(CoO2)0.5,12.4782547,226.1652755,20,0,,https://doi.org/10.1016/0167-2738(87)90039-7,O+E
(La2O3)0.35(SrO)0.3(CoO)0.5(CoO2)0.5,7.334738171,177.1317275,20,0,,https://doi.org/10.1016/0167-2738(87)90039-7,O+E
(La2O3)0.35(SrO)0.3(CoO)0.5(CoO2)0.5,4.710607542,136.8931856,20,0,,https://doi.org/10.1016/0167-2738(87)90039-7,O+E
(La2O3)0.15(CaO)0.6(CeO2)0.1(Cr2O3)0.5,20.23183379,884.5239054,20,0,,https://doi.org/10.1016/j.ijhydene.2012.04.112,O+E
(La2O3)0.15(CaO)0.6(CeO2)0.1(Cr2O3)0.5,20.2697963,833.8334937,20,0,,https://doi.org/10.1016/j.ijhydene.2012.04.112,O+E
(La2O3)0.15(CaO)0.6(CeO2)0.1(Cr2O3)0.5,20.33429836,783.9852941,20,0,,https://doi.org/10.1016/j.ijhydene.2012.04.112,O+E
(La2O3)0.15(CaO)0.6(CeO2)0.1(Cr2O3)0.5,18.74109511,735.32968,20,0,,https://doi.org/10.1016/j.ijhydene.2012.04.112,O+E
(La2O3)0.15(CaO)0.6(CeO2)0.1(Cr2O3)0.5,18.94576863,682.5463232,20,0,,https://doi.org/10.1016/j.ijhydene.2012.04.112,O+E
(La2O3)0.15(CaO)0.6(CeO2)0.1(Cr2O3)0.5,18.34859332,632.511811,20,0,,https://doi.org/10.1016/j.ijhydene.2012.04.112,O+E
(La2O3)0.15(CaO)0.6(CeO2)0.1(Cr2O3)0.5,17.81433619,582.9732043,20,0,,https://doi.org/10.1016/j.ijhydene.2012.04.112,O+E
(La2O3)0.15(CaO)0.6(CeO2)0.1(Cr2O3)0.5,16.60127109,534.5842697,20,0,,https://doi.org/10.1016/j.ijhydene.2012.04.112,O+E
(La2O3)0.15(CaO)0.6(CeO2)0.1(Cr2O3)0.5,14.97991685,480.8511963,20,0,,https://doi.org/10.1016/j.ijhydene.2012.04.112,O+E
(La2O3)0.15(CaO)0.6(CeO2)0.1(Cr2O3)0.5,14.07723539,432.3051211,20,0,,https://doi.org/10.1016/j.ijhydene.2012.04.112,O+E
(La2O3)0.15(CaO)0.6(CeO2)0.1(Cr2O3)0.5,4.317454755,884.5239054,0,3,,https://doi.org/10.1016/j.ijhydene.2012.04.112,O+E
(La2O3)0.15(CaO)0.6(CeO2)0.1(Cr2O3)0.5,3.203370326,833.8334937,0,3,,https://doi.org/10.1016/j.ijhydene.2012.04.112,O+E
(La2O3)0.15(CaO)0.6(CeO2)0.1(Cr2O3)0.5,2.379864184,783.9852941,0,3,,https://doi.org/10.1016/j.ijhydene.2012.04.112,O+E
(La2O3)0.15(CaO)0.6(CeO2)0.1(Cr2O3)0.5,1.9225715,738.4335972,0,3,,https://doi.org/10.1016/j.ijhydene.2012.04.112,O+E
(La2O3)0.15(CaO)0.6(CeO2)0.1(Cr2O3)0.5,1.563988287,688.1366486,0,3,,https://doi.org/10.1016/j.ijhydene.2012.04.112,O+E
(La2O3)0.15(CaO)0.6(CeO2)0.1(Cr2O3)0.5,1.168020976,640.0607384,0,3,,https://doi.org/10.1016/j.ijhydene.2012.04.112,O+E
(La2O3)0.15(CaO)0.6(CeO2)0.1(Cr2O3)0.5,0.877029692,589.7156789,0,3,,https://doi.org/10.1016/j.ijhydene.2012.04.112,O+E
(La2O3)0.15(CaO)0.6(CeO2)0.1(Cr2O3)0.5,0.717136814,542.6028369,0,3,,https://doi.org/10.1016/j.ijhydene.2012.04.112,O+E
(La2O3)0.15(CaO)0.6(CeO2)0.1(Cr2O3)0.5,0.521293588,489.5994695,0,3,,https://doi.org/10.1016/j.ijhydene.2012.04.112,O+E
(La2O3)0.15(CaO)0.6(CeO2)0.1(Cr2O3)0.5,0.425424858,449.361809,0,3,,https://doi.org/10.1016/j.ijhydene.2012.04.112,O+E
(La2O3)0.45(SrO)0.1(Ga2O3)0.3(MgO)0.4,0.096890432,1000,1.00E-02,0,,https://doi.org/10.1021/ja00088a016,O
(Pr2O3)0.2(SrO)0.6(CoO2)0.2(Fe2O3)0.4,196.4137214,103.6036036,20,0,,https://doi.org/10.1016/j.jpowsour.2014.11.141 ,O+E
(Pr2O3)0.2(SrO)0.6(CoO2)0.2(Fe2O3)0.4,242.7927928,150.4504505,20,0,,https://doi.org/10.1016/j.jpowsour.2014.11.141 ,O+E
(Pr2O3)0.2(SrO)0.6(CoO2)0.2(Fe2O3)0.4,289.1891892,200.9009009,20,0,,https://doi.org/10.1016/j.jpowsour.2014.11.141 ,O+E
(Pr2O3)0.2(SrO)0.6(CoO2)0.2(Fe2O3)0.4,331.7221067,247.7477477,20,0,,https://doi.org/10.1016/j.jpowsour.2014.11.141,O+E
(Pr2O3)0.2(SrO)0.6(CoO2)0.2(Fe2O3)0.4,362.7338877,298.1981982,20,0,,https://doi.org/10.1016/j.jpowsour.2014.11.141,O+E
(Pr2O3)0.2(SrO)0.6(CoO2)0.2(Fe2O3)0.4,393.7456687,348.6486486,20,0,,https://doi.org/10.1016/j.jpowsour.2014.11.141,O+E
(Pr2O3)0.2(SrO)0.6(CoO2)0.2(Fe2O3)0.4,436.2959113,399.0990991,20,0,,https://doi.org/10.1016/j.jpowsour.2014.11.141,O+E
(Pr2O3)0.2(SrO)0.6(CoO2)0.2(Fe2O3)0.4,482.6923077,449.5495495,20,0,,https://doi.org/10.1016/j.jpowsour.2014.11.141,O+E
(Pr2O3)0.2(SrO)0.6(CoO2)0.2(Fe2O3)0.4,517.5502426,500,20,0,,https://doi.org/10.1016/j.jpowsour.2014.11.141,E
(Pr2O3)0.2(SrO)0.6(CoO2)0.2(Fe2O3)0.4,498.5620236,550.4504505,20,0,,https://doi.org/10.1016/j.jpowsour.2014.11.141,E
(Pr2O3)0.2(SrO)0.6(CoO2)0.2(Fe2O3)0.4,444.9410949,597.2972973,20,0,,https://doi.org/10.1016/j.jpowsour.2014.11.141,E
(Pr2O3)0.2(SrO)0.6(CoO2)0.2(Fe2O3)0.4,391.3374913,647.7477477,20,0,,https://doi.org/10.1016/j.jpowsour.2014.11.141,E
(Pr2O3)0.2(SrO)0.6(CoO2)0.2(Fe2O3)0.4,322.3492723,698.1981982,20,0,,https://doi.org/10.1016/j.jpowsour.2014.11.141,E
(Pr2O3)0.2(SrO)0.6(CoO2)0.2(Fe2O3)0.4,264.8995149,748.6486486,20,0,,https://doi.org/10.1016/j.jpowsour.2014.11.141,E
(Pr2O3)0.2(SrO)0.6(CoO2)0.2(Fe2O3)0.4,218.988219,799.0990991,20,0,,https://doi.org/10.1016/j.jpowsour.2014.11.141,E
(Pr2O3)0.2(SrO)0.6(CoO2)0.2(Fe2O3)0.4,184.6153846,849.5495495,20,0,,https://doi.org/10.1016/j.jpowsour.2014.11.141,E
(Pr2O3)0.2(SrO)0.6(CoO2)0.2(Fe2O3)0.4,157.9348579,900,20,0,,https://doi.org/10.1016/j.jpowsour.2014.11.141,E
(La2O3)0.45(SrO)0.1(YbO)0.2(Y2O3)0.4,0.000230365,500,0,1.9,,https://doi.org/10.1016/j.ssi.2013.11.044,O
(La2O3)0.45(SrO)0.1(YbO)0.2(Y2O3)0.4,0.000483686,600,0,1.9,,https://doi.org/10.1016/j.ssi.2013.11.044,O
(La2O3)0.45(SrO)0.1(YbO)0.2(Y2O3)0.4,0.000925642,700,0,1.9,,https://doi.org/10.1016/j.ssi.2013.11.044,O
(La2O3)0.45(SrO)0.1(YbO)0.2(Y2O3)0.4,0.001222498,800,0,1.9,,https://doi.org/10.1016/j.ssi.2013.11.044,O
(La2O3)0.45(SrO)0.1(YbO)0.2(Y2O3)0.4,0.002035752,900,0,1.9,,https://doi.org/10.1016/j.ssi.2013.11.044,O
(La2O3)0.45(SrO)0.1(YbO)0.2(In2O3)0.4,0.000239883,400,0,1.9,,https://doi.org/10.1016/j.ssi.2013.11.044,O+H
(La2O3)0.45(SrO)0.1(YbO)0.2(In2O3)0.4,0.001202264,500,0,1.9,,https://doi.org/10.1016/j.ssi.2013.11.044,O+H
(La2O3)0.45(SrO)0.1(YbO)0.2(In2O3)0.4,0.002187762,600,0,1.9,,https://doi.org/10.1016/j.ssi.2013.11.044,O+H
(La2O3)0.45(SrO)0.1(YbO)0.2(In2O3)0.4,0.002884032,700,0,1.9,,https://doi.org/10.1016/j.ssi.2013.11.044,O+H
(La2O3)0.45(SrO)0.1(YbO)0.2(In2O3)0.4,0.004570882,800,0,1.9,,https://doi.org/10.1016/j.ssi.2013.11.044,O
(La2O3)0.45(SrO)0.1(YbO)0.2(In2O3)0.4,0.008709636,900,0,1.9,,https://doi.org/10.1016/j.ssi.2013.11.044,O
(SrO)1(NbO2)0.1(WO2)0.1(Fe2O3)0.4,15.76305221,200,20,0,,https://doi.org/10.1016/j.ceramint.2019.01.019,O+E
(SrO)1(NbO2)0.1(WO2)0.1(Fe2O3)0.4,17.87148594,249.704142,20,0,,https://doi.org/10.1016/j.ceramint.2019.01.019,O+E
(SrO)1(NbO2)0.1(WO2)0.1(Fe2O3)0.4,21.94779116,301.183432,20,0,,https://doi.org/10.1016/j.ceramint.2019.01.019,O+E
(SrO)1(NbO2)0.1(WO2)0.1(Fe2O3)0.4,25.46184739,350.887574,20,0,,https://doi.org/10.1016/j.ceramint.2019.01.019,O+E
(SrO)1(NbO2)0.1(WO2)0.1(Fe2O3)0.4,29.25702811,400.591716,20,0,,https://doi.org/10.1016/j.ceramint.2019.01.019,O+E
(SrO)1(NbO2)0.1(WO2)0.1(Fe2O3)0.4,30.6626506,448.5207101,20,0,,https://doi.org/10.1016/j.ceramint.2019.01.019,E
(SrO)1(NbO2)0.1(WO2)0.1(Fe2O3)0.4,29.53815261,500,20,0,,https://doi.org/10.1016/j.ceramint.2019.01.019,E
(SrO)1(NbO2)0.1(WO2)0.1(Fe2O3)0.4,28.13253012,547.9289941,20,0,,https://doi.org/10.1016/j.ceramint.2019.01.019,E
(SrO)1(NbO2)0.1(WO2)0.1(Fe2O3)0.4,26.02409639,599.408284,20,0,,https://doi.org/10.1016/j.ceramint.2019.01.019,E
(SrO)1(NbO2)0.1(WO2)0.1(Fe2O3)0.4,23.7751004,650.887574,20,0,,https://doi.org/10.1016/j.ceramint.2019.01.019,E
(SrO)1(NbO2)0.1(WO2)0.1(Fe2O3)0.4,22.08835341,698.816568,20,0,,https://doi.org/10.1016/j.ceramint.2019.01.019,E
(SrO)1(NbO2)0.1(WO2)0.1(Fe2O3)0.4,19.97991968,750.295858,20,0,,https://doi.org/10.1016/j.ceramint.2019.01.019,E
(SrO)1(NbO2)0.1(WO2)0.1(Fe2O3)0.4,17.87148594,800,20,0,,https://doi.org/10.1016/j.ceramint.2019.01.019,E
(Nd2O3)0.45(CaO)0.1(Al2O3)0.125(Ga2O3)0.375,0.024821839,950,3.97E-18,0,,10.1149/1.2059351,O
(Nd2O3)0.45(CaO)0.1(Al2O3)0.125(Ga2O3)0.375,0.025899068,950,3.29E-12,0,,10.1149/1.2059351,O
(Nd2O3)0.45(CaO)0.1(Al2O3)0.125(Ga2O3)0.375,0.027023047,950,2.70E-03,0,,10.1149/1.2059351,O
(Nd2O3)0.45(CaO)0.1(Al2O3)0.125(Ga2O3)0.375,0.029419459,950,5.96E+01,0,,10.1149/1.2059351,O
(Nd2O3)0.45(CaO)0.1(Al2O3)0.125(Ga2O3)0.375,0.026101998,950,1.00E-03,0,,10.1149/1.2059351,O
(BaO)0.7(SrO)0.3(CeO2)0.7(ZrO2)0.3,0.008179624,649.7348527,20,0,1,https://doi.org/10.1016/j.ceramint.2017.07.192,H
(BaO)0.7(SrO)0.3(CeO2)0.7(ZrO2)0.3,0.007893582,599.9184926,20,0,1,https://doi.org/10.1016/j.ceramint.2017.07.192,H
(BaO)0.7(SrO)0.3(CeO2)0.7(ZrO2)0.3,0.007603011,550.4126984,20,0,1,https://doi.org/10.1016/j.ceramint.2017.07.192,H
(BaO)0.7(SrO)0.3(CeO2)0.7(ZrO2)0.3,0.007355548,500.2919255,20,0,1,https://doi.org/10.1016/j.ceramint.2017.07.192,H
(BaO)0.7(SrO)0.3(CeO2)0.7(ZrO2)0.3,0.007130771,449.9965157,20,0,1,https://doi.org/10.1016/j.ceramint.2017.07.192,H
(La2O3)0.35(SrO)0.3(Ga2O3)0.35(MgO)0.3,0.103,800,1.00E-03,0,,https://doi.org/10.1111/j.1151-2916.1998.tb02662.x,O
(La2O3)0.35(SrO)0.3(Ga2O3)0.35(MgO)0.3,0.045,702,1.00E-03,0,,https://doi.org/10.1111/j.1151-2916.1998.tb02662.x,O
(La2O3)0.35(SrO)0.3(Ga2O3)0.35(MgO)0.3,0.013,595,1.00E-03,0,,https://doi.org/10.1111/j.1151-2916.1998.tb02662.x,O
(La2O3)0.375(SrO)0.25(Ga2O3)0.35(MgO)0.3,0.107,800,1.00E-03,0,,https://doi.org/10.1111/j.1151-2916.1998.tb02662.x,O
(La2O3)0.375(SrO)0.25(Ga2O3)0.35(MgO)0.3,0.048,702,1.00E-03,0,,https://doi.org/10.1111/j.1151-2916.1998.tb02662.x,O
(La2O3)0.375(SrO)0.25(Ga2O3)0.35(MgO)0.3,0.014,595,1.00E-03,0,,https://doi.org/10.1111/j.1151-2916.1998.tb02662.x,O
(La2O3)0.4(SrO)0.2(Ga2O3)0.35(MgO)0.3,0.116,800,1.00E-03,0,,https://doi.org/10.1111/j.1151-2916.1998.tb02662.x,O
(La2O3)0.4(SrO)0.2(Ga2O3)0.35(MgO)0.3,0.053,702,1.00E-03,0,,https://doi.org/10.1111/j.1151-2916.1998.tb02662.x,O
(La2O3)0.4(SrO)0.2(Ga2O3)0.35(MgO)0.3,0.015,595,1.00E-03,0,,https://doi.org/10.1111/j.1151-2916.1998.tb02662.x,O
(La2O3)0.425(SrO)0.15(Ga2O3)0.35(MgO)0.3,0.113,800,1.00E-03,0,,https://doi.org/10.1111/j.1151-2916.1998.tb02662.x,O
(La2O3)0.425(SrO)0.15(Ga2O3)0.35(MgO)0.3,0.05,702,1.00E-03,0,,https://doi.org/10.1111/j.1151-2916.1998.tb02662.x,O
(La2O3)0.425(SrO)0.15(Ga2O3)0.35(MgO)0.3,0.014,595,1.00E-03,0,,https://doi.org/10.1111/j.1151-2916.1998.tb02662.x,O
(La2O3)0.45(SrO)0.1(Ga2O3)0.35(MgO)0.3,0.271134417,1000,1.00E-02,0,,https://doi.org/10.1021/ja00088a016,O
(La2O3)0.45(SrO)0.1(Ga2O3)0.35(MgO)0.3,0.096,800,1.00E-03,0,,https://doi.org/10.1111/j.1151-2916.1998.tb02662.x,O
(La2O3)0.45(SrO)0.1(Ga2O3)0.35(MgO)0.3,0.041,702,1.00E-03,0,,https://doi.org/10.1111/j.1151-2916.1998.tb02662.x,O
(La2O3)0.45(SrO)0.1(Ga2O3)0.35(MgO)0.3,0.01,595,1.00E-03,0,,https://doi.org/10.1111/j.1151-2916.1998.tb02662.x,O
(La2O3)0.475(SrO)0.05(Ga2O3)0.35(MgO)0.3,0.072,800,1.00E-03,0,,https://doi.org/10.1111/j.1151-2916.1998.tb02662.x,O
(La2O3)0.475(SrO)0.05(Ga2O3)0.35(MgO)0.3,0.03,702,1.00E-03,0,,https://doi.org/10.1111/j.1151-2916.1998.tb02662.x,O
(La2O3)0.475(SrO)0.05(Ga2O3)0.35(MgO)0.3,0.006,595,1.00E-03,0,,https://doi.org/10.1111/j.1151-2916.1998.tb02662.x,O
(SrO)0.575(La2O3)0.1(TiO2)0.75(NbO2)0.25,3.224103268,930,1.02167E-18,0,,https://doi.org/10.1039/A702865B,E
(SrO)0.575(La2O3)0.1(TiO2)0.75(NbO2)0.25,3.222838977,930,1.90361E-18,0,,https://doi.org/10.1039/A702865B,E
(SrO)0.575(La2O3)0.1(TiO2)0.75(NbO2)0.25,3.219049077,930,1.23135E-17,0,,https://doi.org/10.1039/A702865B,E
(SrO)0.575(La2O3)0.1(TiO2)0.75(NbO2)0.25,3.216777277,930,3.77452E-17,0,,https://doi.org/10.1039/A702865B,E
(SrO)0.575(La2O3)0.1(TiO2)0.75(NbO2)0.25,3.215515858,930,7.03281E-17,0,,https://doi.org/10.1039/A702865B,E
(SrO)0.575(La2O3)0.1(TiO2)0.75(NbO2)0.25,3.122060777,930,1.48328E-16,0,,https://doi.org/10.1039/A702865B,E
(SrO)0.575(La2O3)0.1(TiO2)0.75(NbO2)0.25,3.120346924,930,3.54484E-16,0,,https://doi.org/10.1039/A702865B,E
(SrO)0.575(La2O3)0.1(TiO2)0.75(NbO2)0.25,3.118389387,930,9.59453E-16,0,,https://doi.org/10.1039/A702865B,E
(SrO)0.575(La2O3)0.1(TiO2)0.75(NbO2)0.25,3.027282194,930,2.59552E-15,0,,https://doi.org/10.1039/A702865B,E
(SrO)0.575(La2O3)0.1(TiO2)0.75(NbO2)0.25,3.026569872,930,3.77038E-15,0,,https://doi.org/10.1039/A702865B,E
(SrO)0.575(La2O3)0.1(TiO2)0.75(NbO2)0.25,3.111059555,930,4.01446E-14,0,,https://doi.org/10.1039/A702865B,E
(SrO)0.575(La2O3)0.1(TiO2)0.75(NbO2)0.25,2.931699029,930,3.32722E-13,0,,https://doi.org/10.1039/A702865B,E
(SrO)0.575(La2O3)0.1(TiO2)0.75(NbO2)0.25,2.845153334,930,1.4808E-12,0,,https://doi.org/10.1039/A702865B,E
(SrO)0.575(La2O3)0.1(TiO2)0.75(NbO2)0.25,2.602995187,930,2.93155E-11,0,,https://doi.org/10.1039/A702865B,E
(SrO)0.575(La2O3)0.1(TiO2)0.75(NbO2)0.25,2.52555864,930,1.89527E-10,0,,https://doi.org/10.1039/A702865B,E
(SrO)0.575(La2O3)0.1(TiO2)0.75(NbO2)0.25,2.522390837,930,1.38844E-09,0,,https://doi.org/10.1039/A702865B,E
(SrO)0.575(La2O3)0.1(TiO2)0.75(NbO2)0.25,2.362469386,930,0.000189299,0,,https://doi.org/10.1039/A702865B,E
(SrO)0.575(La2O3)0.1(TiO2)0.75(NbO2)0.25,2.100881308,930,0.00138387,0,,https://doi.org/10.1039/A702865B,E
(SrO)0.575(La2O3)0.1(TiO2)0.75(NbO2)0.25,1.980381427,930,0.006971655,0,,https://doi.org/10.1039/A702865B,E
(SrO)0.575(La2O3)0.1(TiO2)0.75(NbO2)0.25,1.568928123,930,0.021281386,0,,https://doi.org/10.1039/A702865B,E
(SrO)0.575(La2O3)0.1(TiO2)0.75(NbO2)0.25,1.47917143,930,0.083585996,0,,https://doi.org/10.1039/A702865B,E
(SrO)0.575(La2O3)0.1(TiO2)0.75(NbO2)0.25,1.436406434,930,0.137442222,0,,https://doi.org/10.1039/A702865B,E
(SrO)0.575(La2O3)0.1(TiO2)0.75(NbO2)0.25,1.354974977,930,0.225880998,0,,https://doi.org/10.1039/A702865B,E
(SrO)0.575(La2O3)0.1(TiO2)0.75(NbO2)0.25,1.277859206,930,0.539261665,0,,https://doi.org/10.1039/A702865B,E
(SrO)0.575(La2O3)0.1(TiO2)0.75(NbO2)0.25,1.103945166,930,3.47908929,0,,https://doi.org/10.1039/A702865B,E
(SrO)0.575(La2O3)0.1(TiO2)0.75(NbO2)0.25,0.953700474,930,22.44561978,0,,https://doi.org/10.1039/A702865B,E
(SrO)0.575(La2O3)0.1(TiO2)0.75(NbO2)0.25,0.848300119,930,112.9582261,0,,https://doi.org/10.1039/A702865B,E
(La2O3)0.45(SrO)0.1(YbO)0.5(Y2O3)0.25,3.28684E-05,500,0,1.9,,https://doi.org/10.1016/j.ssi.2013.11.044,O
