Repository: waccoco/2024_NCTU_MI_course

File: Dataset/perovskite_conductivity_mlready.csv (part 5 of 21)
Composition,Conductivity (S/cm),Temperature (degC),PO2 (%),PH2O (%),Grainsize,Ref,Carrier Type
(La2O3)0.35(SrO)0.3(Cr2O3)0.25(Mn2O3)0.25,0.016139493,157.1981923,0,3,,https://doi.org/10.1016/j.ssi.2006.02.025,O+E
(La2O3)0.35(SrO)0.3(Cr2O3)0.25(Mn2O3)0.25,0.015188072,154.2737372,0,3,,https://doi.org/10.1016/j.ssi.2006.02.025,O+E
(La2O3)0.35(SrO)0.3(Cr2O3)0.25(Mn2O3)0.25,0.014071595,150.8150132,0,3,,https://doi.org/10.1016/j.ssi.2006.02.025,O+E
(La2O3)0.35(SrO)0.3(Cr2O3)0.25(Mn2O3)0.25,0.012783546,148.5407314,0,3,,https://doi.org/10.1016/j.ssi.2006.02.025,O+E
(La2O3)0.35(SrO)0.3(Cr2O3)0.25(Mn2O3)0.25,0.012265825,144.6184888,0,3,,https://doi.org/10.1016/j.ssi.2006.02.025,O+E
(La2O3)0.35(SrO)0.3(Cr2O3)0.25(Mn2O3)0.25,0.011332097,142.4100513,0,3,,https://doi.org/10.1016/j.ssi.2006.02.025,O+E
(La2O3)0.35(SrO)0.3(Cr2O3)0.25(Mn2O3)0.25,0.011157071,141.8602958,0,3,,https://doi.org/10.1016/j.ssi.2006.02.025,O+E
(La2O3)0.35(SrO)0.3(Cr2O3)0.25(Mn2O3)0.25,0.010320913,139.1399957,0,3,,https://doi.org/10.1016/j.ssi.2006.02.025,O+E
(La2O3)0.35(SrO)0.3(Cr2O3)0.25(Mn2O3)0.25,0.009734953,135.3899634,0,3,,https://doi.org/10.1016/j.ssi.2006.02.025,O+E
(La2O3)0.35(SrO)0.3(Cr2O3)0.25(Mn2O3)0.25,0.008853592,132.7519395,0,3,,https://doi.org/10.1016/j.ssi.2006.02.025,O+E
(La2O3)0.35(SrO)0.3(Cr2O3)0.25(Mn2O3)0.25,0.008349844,129.1167425,0,3,,https://doi.org/10.1016/j.ssi.2006.02.025,O+E
(La2O3)0.35(SrO)0.3(Cr2O3)0.25(Mn2O3)0.25,0.007465931,126.5604835,0,3,,https://doi.org/10.1016/j.ssi.2006.02.025,O+E
(La2O3)0.35(SrO)0.3(Cr2O3)0.25(Mn2O3)0.25,0.007732328,126.0534452,0,3,,https://doi.org/10.1016/j.ssi.2006.02.025,O+E
(La2O3)0.35(SrO)0.3(Cr2O3)0.25(Mn2O3)0.25,0.007151075,123.5342903,0,3,,https://doi.org/10.1016/j.ssi.2006.02.025,O+E
(La2O3)0.35(SrO)0.3(Cr2O3)0.25(Mn2O3)0.25,0.00662154,120.5535922,0,3,,https://doi.org/10.1016/j.ssi.2006.02.025,O+E
(La2O3)0.35(SrO)0.3(Cr2O3)0.25(Mn2O3)0.25,0.006130847,117.6188966,0,3,,https://doi.org/10.1016/j.ssi.2006.02.025,O+E
(La2O3)0.35(SrO)0.3(Cr2O3)0.25(Mn2O3)0.25,0.005676223,114.7261413,0,3,,https://doi.org/10.1016/j.ssi.2006.02.025,O+E
(La2O3)0.35(SrO)0.3(Cr2O3)0.25(Mn2O3)0.25,0.005594885,113.7708885,0,3,,https://doi.org/10.1016/j.ssi.2006.02.025,O+E
(La2O3)0.35(SrO)0.3(Cr2O3)0.25(Mn2O3)0.25,0.005074134,112.3490299,0,3,,https://doi.org/10.1016/j.ssi.2006.02.025,O+E
(La2O3)0.35(SrO)0.3(Cr2O3)0.25(Mn2O3)0.25,0.00478329,109.0672897,0,3,,https://doi.org/10.1016/j.ssi.2006.02.025,O+E
(La2O3)0.35(SrO)0.3(Cr2O3)0.25(Mn2O3)0.25,0.004519591,104.931806,0,3,,https://doi.org/10.1016/j.ssi.2006.02.025,O+E
(La2O3)0.35(SrO)0.3(Cr2O3)0.25(Mn2O3)0.25,0.004108468,102.6715128,0,3,,https://doi.org/10.1016/j.ssi.2006.02.025,O+E
(La2O3)0.35(SrO)0.3(Cr2O3)0.25(Mn2O3)0.25,0.003867492,99.99654232,0,3,,https://doi.org/10.1016/j.ssi.2006.02.025,O+E
(La2O3)0.35(SrO)0.3(Cr2O3)0.25(Mn2O3)0.25,0.00371126,96.48634009,0,3,,https://doi.org/10.1016/j.ssi.2006.02.025,O+E
(La2O3)0.35(SrO)0.3(Cr2O3)0.25(Mn2O3)0.25,5.407792262,900,1.00897E-14,0,,https://doi.org/10.1016/j.ssi.2006.02.025,O+E
(La2O3)0.35(SrO)0.3(Cr2O3)0.25(Mn2O3)0.25,9.872337638,900,9.8159E-13,0,,https://doi.org/10.1016/j.ssi.2006.02.025,O+E
(La2O3)0.35(SrO)0.3(Cr2O3)0.25(Mn2O3)0.25,20.70046017,900,3.49518E-10,0,,https://doi.org/10.1016/j.ssi.2006.02.025,O+E
(La2O3)0.35(SrO)0.3(Cr2O3)0.25(Mn2O3)0.25,28.43413362,900,0.001285583,0,,https://doi.org/10.1016/j.ssi.2006.02.025,O+E
(La2O3)0.35(SrO)0.3(Cr2O3)0.25(Mn2O3)0.25,28.78790097,900,21.32799351,0,,https://doi.org/10.1016/j.ssi.2006.02.025,O+E
(La2O3)0.375(SrO)0.25(Cr2O3)0.25(Mn2O3)0.25,19.86632664,889.8368654,20,0,0.5,https://doi.org/10.1016/j.ssi.2011.02.004,O+E
(La2O3)0.375(SrO)0.25(Cr2O3)0.25(Mn2O3)0.25,14.98250697,830.0554117,20,0,0.5,https://doi.org/10.1016/j.ssi.2011.02.004,O+E
(La2O3)0.375(SrO)0.25(Cr2O3)0.25(Mn2O3)0.25,13.58872716,755.6692716,20,0,0.5,https://doi.org/10.1016/j.ssi.2011.02.004,O+E
(La2O3)0.375(SrO)0.25(Cr2O3)0.25(Mn2O3)0.25,10.09346991,717.7395662,20,0,0.5,https://doi.org/10.1016/j.ssi.2011.02.004,O+E
(La2O3)0.375(SrO)0.25(Cr2O3)0.25(Mn2O3)0.25,9.091643416,657.3156641,20,0,0.5,https://doi.org/10.1016/j.ssi.2011.02.004,O+E
(La2O3)0.375(SrO)0.25(Cr2O3)0.25(Mn2O3)0.25,7.564687639,596.7427521,20,0,0.5,https://doi.org/10.1016/j.ssi.2011.02.004,O+E
(La2O3)0.375(SrO)0.25(Cr2O3)0.25(Mn2O3)0.25,5.173354256,496.5339442,20,0,0.5,https://doi.org/10.1016/j.ssi.2011.02.004,O+E
(La2O3)0.375(SrO)0.25(Cr2O3)0.25(Mn2O3)0.25,3.335221296,391.2474414,20,0,0.5,https://doi.org/10.1016/j.ssi.2011.02.004,O+E
(La2O3)0.375(SrO)0.25(Cr2O3)0.25(Mn2O3)0.25,0.646538967,149.4437914,20,0,0.5,https://doi.org/10.1016/j.ssi.2011.02.004,O+E
(La2O3)0.375(SrO)0.25(Cr2O3)0.25(Mn2O3)0.25,0.982211507,881.3577869,0,3,0.5,https://doi.org/10.1016/j.ssi.2011.02.004,O+E
(La2O3)0.375(SrO)0.25(Cr2O3)0.25(Mn2O3)0.25,0.593606178,789.9224697,0,3,0.5,https://doi.org/10.1016/j.ssi.2011.02.004,O+E
(La2O3)0.375(SrO)0.25(Cr2O3)0.25(Mn2O3)0.25,0.333901415,694.1028192,0,3,0.5,https://doi.org/10.1016/j.ssi.2011.02.004,O+E
(La2O3)0.375(SrO)0.25(Cr2O3)0.25(Mn2O3)0.25,0.161481353,592.6297336,0,3,0.5,https://doi.org/10.1016/j.ssi.2011.02.004,O+E
(La2O3)0.375(SrO)0.25(Cr2O3)0.25(Mn2O3)0.25,0.060951567,499.2224053,0,3,0.5,https://doi.org/10.1016/j.ssi.2011.02.004,O+E
(La2O3)0.375(SrO)0.25(Cr2O3)0.25(Mn2O3)0.25,0.023333713,406.2288737,0,3,0.5,https://doi.org/10.1016/j.ssi.2011.02.004,O+E
(La2O3)0.375(SrO)0.25(Cr2O3)0.25(Mn2O3)0.25,0.00483689,291.6735594,0,3,0.5,https://doi.org/10.1016/j.ssi.2011.02.004,O+E
(La2O3)0.375(SrO)0.25(Cr2O3)0.25(Mn2O3)0.25,0.000991806,201.5700918,0,3,0.5,https://doi.org/10.1016/j.ssi.2011.02.004,O+E
(La2O3)0.375(SrO)0.25(Cr2O3)0.25(Mn2O3)0.25,0.875273924,908.2688822,0,3,0.5,https://doi.org/10.1016/j.ssi.2011.02.004,O+E
(La2O3)0.375(SrO)0.25(Cr2O3)0.25(Mn2O3)0.25,0.519815293,817.8728577,0,3,0.5,https://doi.org/10.1016/j.ssi.2011.02.004,O+E
(La2O3)0.375(SrO)0.25(Cr2O3)0.25(Mn2O3)0.25,0.259307497,708.7073171,0,3,0.5,https://doi.org/10.1016/j.ssi.2011.02.004,O+E
(La2O3)0.375(SrO)0.25(Cr2O3)0.25(Mn2O3)0.25,0.157288399,614.6276958,0,3,0.5,https://doi.org/10.1016/j.ssi.2011.02.004,O+E
(La2O3)0.375(SrO)0.25(Cr2O3)0.25(Mn2O3)0.25,0.057436009,508.6091954,0,3,0.5,https://doi.org/10.1016/j.ssi.2011.02.004,O+E
(La2O3)0.375(SrO)0.25(Cr2O3)0.25(Mn2O3)0.25,0.021038246,413.1368764,0,3,0.5,https://doi.org/10.1016/j.ssi.2011.02.004,O+E
(La2O3)0.375(SrO)0.25(Cr2O3)0.25(Mn2O3)0.25,0.004502305,292.4082529,0,3,0.5,https://doi.org/10.1016/j.ssi.2011.02.004,O+E
(La2O3)0.375(SrO)0.25(Cr2O3)0.25(Mn2O3)0.25,13,800,21,0,,https://doi.org/10.1016/j.ssi.2010.10.015,O+E
(La2O3)0.375(SrO)0.25(Cr2O3)0.25(Mn2O3)0.25,0.96,800,0,2.5,,https://doi.org/10.1016/j.ssi.2010.10.015,O+E
(La2O3)0.375(SrO)0.25(Cr2O3)0.25(Mn2O3)0.25,6.472618348,900,1.07046E-13,0,,https://doi.org/10.1016/j.ssi.2006.02.025,O+E
(La2O3)0.375(SrO)0.25(Cr2O3)0.25(Mn2O3)0.25,8.282281742,900,7.33348E-13,0,,https://doi.org/10.1016/j.ssi.2006.02.025,O+E
(La2O3)0.375(SrO)0.25(Cr2O3)0.25(Mn2O3)0.25,13.85447266,900,1.82545E-11,0,,https://doi.org/10.1016/j.ssi.2006.02.025,O+E
(La2O3)0.375(SrO)0.25(Cr2O3)0.25(Mn2O3)0.25,17.80122953,900,8.94314E-11,0,,https://doi.org/10.1016/j.ssi.2006.02.025,O+E
(La2O3)0.375(SrO)0.25(Cr2O3)0.25(Mn2O3)0.25,23.75636559,900,1.53501E-09,0,,https://doi.org/10.1016/j.ssi.2006.02.025,O+E
(La2O3)0.375(SrO)0.25(Cr2O3)0.25(Mn2O3)0.25,26.92836591,900,4.01772E-09,0,,https://doi.org/10.1016/j.ssi.2006.02.025,O+E
(La2O3)0.375(SrO)0.25(Cr2O3)0.25(Mn2O3)0.25,36.98877938,900,0.007557184,0,,https://doi.org/10.1016/j.ssi.2006.02.025,O+E
(La2O3)0.375(SrO)0.25(Cr2O3)0.25(Mn2O3)0.25,38.10307276,900,21.32799351,0,,https://doi.org/10.1016/j.ssi.2006.02.025,O+E
(La2O3)0.375(SrO)0.25(Cr2O3)0.25(Mn2O3)0.25,37.45596347,887.5370966,21,0,,https://doi.org/10.1038/nmat871,O+E
(La2O3)0.375(SrO)0.25(Cr2O3)0.25(Mn2O3)0.25,35.33704677,840.8834432,21,0,,https://doi.org/10.1038/nmat871,O+E
(La2O3)0.375(SrO)0.25(Cr2O3)0.25(Mn2O3)0.25,32.66750826,800.1340881,21,0,,https://doi.org/10.1038/nmat871,O+E
(La2O3)0.375(SrO)0.25(Cr2O3)0.25(Mn2O3)0.25,29.29846516,757.9916077,21,0,,https://doi.org/10.1038/nmat871,O+E
(La2O3)0.375(SrO)0.25(Cr2O3)0.25(Mn2O3)0.25,29.78755587,757.9916077,21,0,,https://doi.org/10.1038/nmat871,O+E
(La2O3)0.375(SrO)0.25(Cr2O3)0.25(Mn2O3)0.25,28.57200737,733.0260963,21,0,,https://doi.org/10.1038/nmat871,O+E
(La2O3)0.375(SrO)0.25(Cr2O3)0.25(Mn2O3)0.25,28.32961837,724.9741126,21,0,,https://doi.org/10.1038/nmat871,O+E
(La2O3)0.375(SrO)0.25(Cr2O3)0.25(Mn2O3)0.25,25.51287417,697.779536,21,0,,https://doi.org/10.1038/nmat871,O+E
(La2O3)0.375(SrO)0.25(Cr2O3)0.25(Mn2O3)0.25,25.93817328,697.779536,21,0,,https://doi.org/10.1038/nmat871,O+E
(La2O3)0.375(SrO)0.25(Cr2O3)0.25(Mn2O3)0.25,24.71522707,664.9191326,21,0,,https://doi.org/10.1038/nmat871,O+E
(La2O3)0.375(SrO)0.25(Cr2O3)0.25(Mn2O3)0.25,23.95590453,663.1542782,21,0,,https://doi.org/10.1038/nmat871,O+E
(La2O3)0.375(SrO)0.25(Cr2O3)0.25(Mn2O3)0.25,23.3502244,656.1780491,21,0,,https://doi.org/10.1038/nmat871,O+E
(La2O3)0.375(SrO)0.25(Cr2O3)0.25(Mn2O3)0.25,22.7988604,632.5592281,21,0,,https://doi.org/10.1038/nmat871,O+E
(La2O3)0.375(SrO)0.25(Cr2O3)0.25(Mn2O3)0.25,20.85905996,608.5465853,21,0,,https://doi.org/10.1038/nmat871,O+E
(La2O3)0.375(SrO)0.25(Cr2O3)0.25(Mn2O3)0.25,20.89583642,606.995072,21,0,,https://doi.org/10.1038/nmat871,O+E
(La2O3)0.375(SrO)0.25(Cr2O3)0.25(Mn2O3)0.25,19.55518495,578.4478871,21,0,,https://doi.org/10.1038/nmat871,O+E
(La2O3)0.375(SrO)0.25(Cr2O3)0.25(Mn2O3)0.25,19.23454547,578.4478871,21,0,,https://doi.org/10.1038/nmat871,O+E
(La2O3)0.375(SrO)0.25(Cr2O3)0.25(Mn2O3)0.25,18.25140573,553.0639704,21,0,,https://doi.org/10.1038/nmat871,O+E
(La2O3)0.375(SrO)0.25(Cr2O3)0.25(Mn2O3)0.25,17.6867004,551.6946568,21,0,,https://doi.org/10.1038/nmat871,O+E
(La2O3)0.375(SrO)0.25(Cr2O3)0.25(Mn2O3)0.25,16.49165343,527.8585203,21,0,,https://doi.org/10.1038/nmat871,O+E
(La2O3)0.375(SrO)0.25(Cr2O3)0.25(Mn2O3)0.25,16.51806839,526.5778229,21,0,,https://doi.org/10.1038/nmat871,O+E
(La2O3)0.375(SrO)0.25(Cr2O3)0.25(Mn2O3)0.25,16.35141464,521.4831093,21,0,,https://doi.org/10.1038/nmat871,O+E
(La2O3)0.375(SrO)0.25(Cr2O3)0.25(Mn2O3)0.25,15.43685636,501.7313619,21,0,,https://doi.org/10.1038/nmat871,O+E
(La2O3)0.375(SrO)0.25(Cr2O3)0.25(Mn2O3)0.25,15.18374365,501.7313619,21,0,,https://doi.org/10.1038/nmat871,O+E
(La2O3)0.375(SrO)0.25(Cr2O3)0.25(Mn2O3)0.25,14.41237772,478.3881897,21,0,,https://doi.org/10.1038/nmat871,O+E
(La2O3)0.375(SrO)0.25(Cr2O3)0.25(Mn2O3)0.25,14.65263176,478.3881897,21,0,,https://doi.org/10.1038/nmat871,O+E
(La2O3)0.375(SrO)0.25(Cr2O3)0.25(Mn2O3)0.25,13.62780173,458.5503014,21,0,,https://doi.org/10.1038/nmat871,O+E
(La2O3)0.375(SrO)0.25(Cr2O3)0.25(Mn2O3)0.25,12.66581523,439.7329746,21,0,,https://doi.org/10.1038/nmat871,O+E
(La2O3)0.375(SrO)0.25(Cr2O3)0.25(Mn2O3)0.25,11.74732752,422.8264331,21,0,,https://doi.org/10.1038/nmat871,O+E
(La2O3)0.375(SrO)0.25(Cr2O3)0.25(Mn2O3)0.25,11.78010567,420.8902959,21,0,,https://doi.org/10.1038/nmat871,O+E
(La2O3)0.375(SrO)0.25(Cr2O3)0.25(Mn2O3)0.25,11.507731,414.1954865,21,0,,https://doi.org/10.1038/nmat871,O+E
(La2O3)0.375(SrO)0.25(Cr2O3)0.25(Mn2O3)0.25,11.10152598,404.8558065,21,0,,https://doi.org/10.1038/nmat871,O+E
(La2O3)0.375(SrO)0.25(Cr2O3)0.25(Mn2O3)0.25,10.88592728,395.7665938,21,0,,https://doi.org/10.1038/nmat871,O+E
(La2O3)0.375(SrO)0.25(Cr2O3)0.25(Mn2O3)0.25,10.32547614,386.9179062,21,0,,https://doi.org/10.1038/nmat871,O+E
(La2O3)0.375(SrO)0.25(Cr2O3)0.25(Mn2O3)0.25,9.439592861,369.9049015,21,0,,https://doi.org/10.1038/nmat871,O+E
(La2O3)0.375(SrO)0.25(Cr2O3)0.25(Mn2O3)0.25,9.609573504,369.075187,21,0,,https://doi.org/10.1038/nmat871,O+E
(La2O3)0.375(SrO)0.25(Cr2O3)0.25(Mn2O3)0.25,9.051550303,354.5336672,21,0,,https://doi.org/10.1038/nmat871,O+E
(La2O3)0.375(SrO)0.25(Cr2O3)0.25(Mn2O3)0.25,9.06296741,353.7431293,21,0,,https://doi.org/10.1038/nmat871,O+E
(La2O3)0.375(SrO)0.25(Cr2O3)0.25(Mn2O3)0.25,9.074327715,352.958499,21,0,,https://doi.org/10.1038/nmat871,O+E
(La2O3)0.375(SrO)0.25(Cr2O3)0.25(Mn2O3)0.25,8.663811826,340.6362242,21,0,,https://doi.org/10.1038/nmat871,O+E
(La2O3)0.375(SrO)0.25(Cr2O3)0.25(Mn2O3)0.25,8.274664192,338.3777397,21,0,,https://doi.org/10.1038/nmat871,O+E
(La2O3)0.375(SrO)0.25(Cr2O3)0.25(Mn2O3)0.25,8.038200804,325.8956364,21,0,,https://doi.org/10.1038/nmat871,O+E
(La2O3)0.375(SrO)0.25(Cr2O3)0.25(Mn2O3)0.25,7.676428834,323.7477249,21,0,,https://doi.org/10.1038/nmat871,O+E
(La2O3)0.375(SrO)0.25(Cr2O3)0.25(Mn2O3)0.25,7.236012677,309.8015269,21,0,,https://doi.org/10.1038/nmat871,O+E
(La2O3)0.375(SrO)0.25(Cr2O3)0.25(Mn2O3)0.25,7.356806259,309.8015269,21,0,,https://doi.org/10.1038/nmat871,O+E
(La2O3)0.375(SrO)0.25(Cr2O3)0.25(Mn2O3)0.25,6.817177762,296.4890544,21,0,,https://doi.org/10.1038/nmat871,O+E
(La2O3)0.375(SrO)0.25(Cr2O3)0.25(Mn2O3)0.25,6.347685581,290.0598927,21,0,,https://doi.org/10.1038/nmat871,O+E
(La2O3)0.375(SrO)0.25(Cr2O3)0.25(Mn2O3)0.25,6.210275129,283.7742726,21,0,,https://doi.org/10.1038/nmat871,O+E
(La2O3)0.375(SrO)0.25(Cr2O3)0.25(Mn2O3)0.25,6.034979399,281.2991442,21,0,,https://doi.org/10.1038/nmat871,O+E
(La2O3)0.375(SrO)0.25(Cr2O3)0.25(Mn2O3)0.25,5.844946256,271.6148484,21,0,,https://doi.org/10.1038/nmat871,O+E
(La2O3)0.375(SrO)0.25(Cr2O3)0.25(Mn2O3)0.25,5.486606823,261.1167045,21,0,,https://doi.org/10.1038/nmat871,O+E
(La2O3)0.375(SrO)0.25(Cr2O3)0.25(Mn2O3)0.25,5.408078911,259.975174,21,0,,https://doi.org/10.1038/nmat871,O+E
(La2O3)0.375(SrO)0.25(Cr2O3)0.25(Mn2O3)0.25,5.063933913,251.0128907,21,0,,https://doi.org/10.1038/nmat871,O+E
(La2O3)0.375(SrO)0.25(Cr2O3)0.25(Mn2O3)0.25,5.085215517,248.8198991,21,0,,https://doi.org/10.1038/nmat871,O+E
(La2O3)0.375(SrO)0.25(Cr2O3)0.25(Mn2O3)0.25,4.834160005,240.7584513,21,0,,https://doi.org/10.1038/nmat871,O+E
(La2O3)0.375(SrO)0.25(Cr2O3)0.25(Mn2O3)0.25,4.77939795,238.1246275,21,0,,https://doi.org/10.1038/nmat871,O+E
(La2O3)0.375(SrO)0.25(Cr2O3)0.25(Mn2O3)0.25,4.694934097,230.3852659,21,0,,https://doi.org/10.1038/nmat871,O+E
(La2O3)0.375(SrO)0.25(Cr2O3)0.25(Mn2O3)0.25,4.416360747,227.8589731,21,0,,https://doi.org/10.1038/nmat871,O+E
(La2O3)0.375(SrO)0.25(Cr2O3)0.25(Mn2O3)0.25,4.216583125,217.9975597,21,0,,https://doi.org/10.1038/nmat871,O+E
(La2O3)0.375(SrO)0.25(Cr2O3)0.25(Mn2O3)0.25,4.171963376,215.1120315,21,0,,https://doi.org/10.1038/nmat871,O+E
(La2O3)0.375(SrO)0.25(Cr2O3)0.25(Mn2O3)0.25,3.950582306,209.4461952,21,0,,https://doi.org/10.1038/nmat871,O+E
(La2O3)0.375(SrO)0.25(Cr2O3)0.25(Mn2O3)0.25,3.915876063,205.7414844,21,0,,https://doi.org/10.1038/nmat871,O+E
(La2O3)0.375(SrO)0.25(Cr2O3)0.25(Mn2O3)0.25,3.832064203,200.2898853,21,0,,https://doi.org/10.1038/nmat871,O+E
(La2O3)0.375(SrO)0.25(Cr2O3)0.25(Mn2O3)0.25,3.714379209,199.3933336,21,0,,https://doi.org/10.1038/nmat871,O+E
(La2O3)0.375(SrO)0.25(Cr2O3)0.25(Mn2O3)0.25,3.529135488,192.3413744,21,0,,https://doi.org/10.1038/nmat871,O+E
(La2O3)0.375(SrO)0.25(Cr2O3)0.25(Mn2O3)0.25,3.477746949,191.4746559,21,0,,https://doi.org/10.1038/nmat871,O+E
(La2O3)0.375(SrO)0.25(Cr2O3)0.25(Mn2O3)0.25,3.255274868,183.8170813,21,0,,https://doi.org/10.1038/nmat871,O+E
(La2O3)0.375(SrO)0.25(Cr2O3)0.25(Mn2O3)0.25,3.207764627,182.9817972,21,0,,https://doi.org/10.1038/nmat871,O+E
(La2O3)0.375(SrO)0.25(Cr2O3)0.25(Mn2O3)0.25,3.0517095,175.59746,21,0,,https://doi.org/10.1038/nmat871,O+E
(La2O3)0.375(SrO)0.25(Cr2O3)0.25(Mn2O3)0.25,2.957697333,174.791938,21,0,,https://doi.org/10.1038/nmat871,O+E
(La2O3)0.375(SrO)0.25(Cr2O3)0.25(Mn2O3)0.25,2.818012603,166.893018,21,0,,https://doi.org/10.1038/nmat871,O+E
(La2O3)0.375(SrO)0.25(Cr2O3)0.25(Mn2O3)0.25,2.731104634,166.1184258,21,0,,https://doi.org/10.1038/nmat871,O+E
(La2O3)0.375(SrO)0.25(Cr2O3)0.25(Mn2O3)0.25,2.640018539,159.267937,21,0,,https://doi.org/10.1038/nmat871,O+E
(La2O3)0.375(SrO)0.25(Cr2O3)0.25(Mn2O3)0.25,2.55852184,158.5199427,21,0,,https://doi.org/10.1038/nmat871,O+E
(La2O3)0.375(SrO)0.25(Cr2O3)0.25(Mn2O3)0.25,2.387985869,152.626096,21,0,,https://doi.org/10.1038/nmat871,O+E
(La2O3)0.375(SrO)0.25(Cr2O3)0.25(Mn2O3)0.25,2.352839797,151.9008919,21,0,,https://doi.org/10.1038/nmat871,O+E
(La2O3)0.375(SrO)0.25(Cr2O3)0.25(Mn2O3)0.25,2.273220557,145.4835829,21,0,,https://doi.org/10.1038/nmat871,O+E
(La2O3)0.375(SrO)0.25(Cr2O3)0.25(Mn2O3)0.25,2.31504673,144.7824941,21,0,,https://doi.org/10.1038/nmat871,O+E
(La2O3)0.375(SrO)0.25(Cr2O3)0.25(Mn2O3)0.25,2.131352377,137.8986765,21,0,,https://doi.org/10.1038/nmat871,O+E
(La2O3)0.375(SrO)0.25(Cr2O3)0.25(Mn2O3)0.25,2.098136776,137.5595927,21,0,,https://doi.org/10.1038/nmat871,O+E
(La2O3)0.375(SrO)0.25(Cr2O3)0.25(Mn2O3)0.25,1.929535751,131.2380315,21,0,,https://doi.org/10.1038/nmat871,O+E
(La2O3)0.375(SrO)0.25(Cr2O3)0.25(Mn2O3)0.25,1.911745836,128.3098754,21,0,,https://doi.org/10.1038/nmat871,O+E
(La2O3)0.375(SrO)0.25(Cr2O3)0.25(Mn2O3)0.25,1.865898424,124.7882971,21,0,,https://doi.org/10.1038/nmat871,O+E
(La2O3)0.375(SrO)0.25(Cr2O3)0.25(Mn2O3)0.25,1.818123624,121.9540668,21,0,,https://doi.org/10.1038/nmat871,O+E
(La2O3)0.375(SrO)0.25(Cr2O3)0.25(Mn2O3)0.25,1.745142491,118.5426782,21,0,,https://doi.org/10.1038/nmat871,O+E
(La2O3)0.375(SrO)0.25(Cr2O3)0.25(Mn2O3)0.25,1.657760365,112.7875854,21,0,,https://doi.org/10.1038/nmat871,O+E
(La2O3)0.375(SrO)0.25(Cr2O3)0.25(Mn2O3)0.25,1.631799192,112.4901507,21,0,,https://doi.org/10.1038/nmat871,O+E
(La2O3)0.375(SrO)0.25(Cr2O3)0.25(Mn2O3)0.25,1.575610567,106.9103412,21,0,,https://doi.org/10.1038/nmat871,O+E
(La2O3)0.375(SrO)0.25(Cr2O3)0.25(Mn2O3)0.25,1.525452698,106.6218966,21,0,,https://doi.org/10.1038/nmat871,O+E
(La2O3)0.375(SrO)0.25(Cr2O3)0.25(Mn2O3)0.25,1.506153475,105.1819282,21,0,,https://doi.org/10.1038/nmat871,O+E
(La2O3)0.375(SrO)0.25(Cr2O3)0.25(Mn2O3)0.25,1.470391653,101.7718576,21,0,,https://doi.org/10.1038/nmat871,O+E
(La2O3)0.375(SrO)0.25(Cr2O3)0.25(Mn2O3)0.25,1.473709042,100.9282282,21,0,,https://doi.org/10.1038/nmat871,O+E
(La2O3)0.375(SrO)0.25(Cr2O3)0.25(Mn2O3)0.25,1.373982501,96.22304395,21,0,,https://doi.org/10.1038/nmat871,O+E
(La2O3)0.375(SrO)0.25(Cr2O3)0.25(Mn2O3)0.25,1.40002389,95.4041836,21,0,,https://doi.org/10.1038/nmat871,O+E
(La2O3)0.375(SrO)0.25(Cr2O3)0.25(Mn2O3)0.25,1.416525117,886.353081,0,3,,https://doi.org/10.1038/nmat871,O+E
(La2O3)0.375(SrO)0.25(Cr2O3)0.25(Mn2O3)0.25,1.216592627,852.2391133,0,3,,https://doi.org/10.1038/nmat871,O+E
(La2O3)0.375(SrO)0.25(Cr2O3)0.25(Mn2O3)0.25,1.10319578,832.2166225,0,3,,https://doi.org/10.1038/nmat871,O+E
(La2O3)0.375(SrO)0.25(Cr2O3)0.25(Mn2O3)0.25,1.041704793,822.4822313,0,3,,https://doi.org/10.1038/nmat871,O+E
(La2O3)0.375(SrO)0.25(Cr2O3)0.25(Mn2O3)0.25,0.893255281,791.9627263,0,3,,https://doi.org/10.1038/nmat871,O+E
(La2O3)0.375(SrO)0.25(Cr2O3)0.25(Mn2O3)0.25,0.855471598,785.1674656,0,3,,https://doi.org/10.1038/nmat871,O+E
(La2O3)0.375(SrO)0.25(Cr2O3)0.25(Mn2O3)0.25,0.791106249,763.1083769,0,3,,https://doi.org/10.1038/nmat871,O+E
(La2O3)0.375(SrO)0.25(Cr2O3)0.25(Mn2O3)0.25,0.738915387,748.210543,0,3,,https://doi.org/10.1038/nmat871,O+E
(La2O3)0.375(SrO)0.25(Cr2O3)0.25(Mn2O3)0.25,0.677344311,735.7661781,0,3,,https://doi.org/10.1038/nmat871,O+E
(La2O3)0.375(SrO)0.25(Cr2O3)0.25(Mn2O3)0.25,0.652387213,723.6313859,0,3,,https://doi.org/10.1038/nmat871,O+E
(La2O3)0.375(SrO)0.25(Cr2O3)0.25(Mn2O3)0.25,0.586878287,713.7382381,0,3,,https://doi.org/10.1038/nmat871,O+E
(La2O3)0.375(SrO)0.25(Cr2O3)0.25(Mn2O3)0.25,0.563998368,704.0395701,0,3,,https://doi.org/10.1038/nmat871,O+E
(La2O3)0.375(SrO)0.25(Cr2O3)0.25(Mn2O3)0.25,0.526358441,690.781106,0,3,,https://doi.org/10.1038/nmat871,O+E
(La2O3)0.375(SrO)0.25(Cr2O3)0.25(Mn2O3)0.25,0.499338849,677.8776601,0,3,,https://doi.org/10.1038/nmat871,O+E
(La2O3)0.375(SrO)0.25(Cr2O3)0.25(Mn2O3)0.25,0.463209046,670.654396,0,3,,https://doi.org/10.1038/nmat871,O+E
(La2O3)0.375(SrO)0.25(Cr2O3)0.25(Mn2O3)0.25,0.432095114,658.2807905,0,3,,https://doi.org/10.1038/nmat871,O+E
(La2O3)0.375(SrO)0.25(Cr2O3)0.25(Mn2O3)0.25,0.407458174,651.3511055,0,3,,https://doi.org/10.1038/nmat871,O+E
(La2O3)0.375(SrO)0.25(Cr2O3)0.25(Mn2O3)0.25,0.382081342,634.4739555,0,3,,https://doi.org/10.1038/nmat871,O+E
(La2O3)0.375(SrO)0.25(Cr2O3)0.25(Mn2O3)0.25,0.359571979,629.5352214,0,3,,https://doi.org/10.1038/nmat871,O+E
(La2O3)0.375(SrO)0.25(Cr2O3)0.25(Mn2O3)0.25,0.324901027,616.6084833,0,3,,https://doi.org/10.1038/nmat871,O+E
(La2O3)0.375(SrO)0.25(Cr2O3)0.25(Mn2O3)0.25,0.31193959,608.7175859,0,3,,https://doi.org/10.1038/nmat871,O+E
(La2O3)0.375(SrO)0.25(Cr2O3)0.25(Mn2O3)0.25,0.308992796,602.5110796,0,3,,https://doi.org/10.1038/nmat871,O+E
(La2O3)0.375(SrO)0.25(Cr2O3)0.25(Mn2O3)0.25,0.291244992,596.3837808,0,3,,https://doi.org/10.1038/nmat871,O+E
(La2O3)0.375(SrO)0.25(Cr2O3)0.25(Mn2O3)0.25,0.269527457,591.8424257,0,3,,https://doi.org/10.1038/nmat871,O+E
(La2O3)0.375(SrO)0.25(Cr2O3)0.25(Mn2O3)0.25,0.256217416,578.5131388,0,3,,https://doi.org/10.1038/nmat871,O+E
(La2O3)0.375(SrO)0.25(Cr2O3)0.25(Mn2O3)0.25,0.233193564,574.156097,0,3,,https://doi.org/10.1038/nmat871,O+E
(La2O3)0.375(SrO)0.25(Cr2O3)0.25(Mn2O3)0.25,0.214756657,559.958502,0,3,,https://doi.org/10.1038/nmat871,O+E
(La2O3)0.375(SrO)0.25(Cr2O3)0.25(Mn2O3)0.25,0.208810591,555.795677,0,3,,https://doi.org/10.1038/nmat871,O+E
(La2O3)0.375(SrO)0.25(Cr2O3)0.25(Mn2O3)0.25,0.18597511,542.2018847,0,3,,https://doi.org/10.1038/nmat871,O+E
(La2O3)0.375(SrO)0.25(Cr2O3)0.25(Mn2O3)0.25,0.17754942,539.5325013,0,3,,https://doi.org/10.1038/nmat871,O+E
(La2O3)0.375(SrO)0.25(Cr2O3)0.25(Mn2O3)0.25,0.163136013,527.7559136,0,3,,https://doi.org/10.1038/nmat871,O+E
(La2O3)0.375(SrO)0.25(Cr2O3)0.25(Mn2O3)0.25,0.153178946,525.1801493,0,3,,https://doi.org/10.1038/nmat871,O+E
(La2O3)0.375(SrO)0.25(Cr2O3)0.25(Mn2O3)0.25,0.143510399,511.3260286,0,3,,https://doi.org/10.1038/nmat871,O+E
(La2O3)0.375(SrO)0.25(Cr2O3)0.25(Mn2O3)0.25,0.13452949,510.0914886,0,3,,https://doi.org/10.1038/nmat871,O+E
(La2O3)0.375(SrO)0.25(Cr2O3)0.25(Mn2O3)0.25,0.123736209,497.9446385,0,3,,https://doi.org/10.1038/nmat871,O+E
(La2O3)0.375(SrO)0.25(Cr2O3)0.25(Mn2O3)0.25,0.120080003,495.5627109,0,3,,https://doi.org/10.1038/nmat871,O+E
(La2O3)0.375(SrO)0.25(Cr2O3)0.25(Mn2O3)0.25,0.11058219,482.7093844,0,3,,https://doi.org/10.1038/nmat871,O+E
(La2O3)0.375(SrO)0.25(Cr2O3)0.25(Mn2O3)0.25,0.103655981,481.5632211,0,3,,https://doi.org/10.1038/nmat871,O+E
(La2O3)0.375(SrO)0.25(Cr2O3)0.25(Mn2O3)0.25,0.095428158,469.1701054,0,3,,https://doi.org/10.1038/nmat871,O+E
(La2O3)0.375(SrO)0.25(Cr2O3)0.25(Mn2O3)0.25,0.090941879,468.0646134,0,3,,https://doi.org/10.1038/nmat871,O+E
(La2O3)0.375(SrO)0.25(Cr2O3)0.25(Mn2O3)0.25,0.080737201,458.2507313,0,3,,https://doi.org/10.1038/nmat871,O+E
(La2O3)0.375(SrO)0.25(Cr2O3)0.25(Mn2O3)0.25,0.079762294,455.0351787,0,3,,https://doi.org/10.1038/nmat871,O+E
(La2O3)0.375(SrO)0.25(Cr2O3)0.25(Mn2O3)0.25,0.081093797,455.0351787,0,3,,https://doi.org/10.1038/nmat871,O+E
(La2O3)0.375(SrO)0.25(Cr2O3)0.25(Mn2O3)0.25,0.078569266,453.9713646,0,3,,https://doi.org/10.1038/nmat871,O+E
(La2O3)0.375(SrO)0.25(Cr2O3)0.25(Mn2O3)0.25,0.068490943,445.5663165,0,3,,https://doi.org/10.1038/nmat871,O+E
(La2O3)0.375(SrO)0.25(Cr2O3)0.25(Mn2O3)0.25,0.05995355,434.3186258,0,3,,https://doi.org/10.1038/nmat871,O+E
(La2O3)0.375(SrO)0.25(Cr2O3)0.25(Mn2O3)0.25,0.060039211,433.3094624,0,3,,https://doi.org/10.1038/nmat871,O+E
(La2O3)0.375(SrO)0.25(Cr2O3)0.25(Mn2O3)0.25,0.051606006,423.4176277,0,3,,https://doi.org/10.1038/nmat871,O+E
(La2O3)0.375(SrO)0.25(Cr2O3)0.25(Mn2O3)0.25,0.051823079,420.5005132,0,3,,https://doi.org/10.1038/nmat871,O+E
(La2O3)0.375(SrO)0.25(Cr2O3)0.25(Mn2O3)0.25,0.045214078,411.8986692,0,3,,https://doi.org/10.1038/nmat871,O+E
(La2O3)0.375(SrO)0.25(Cr2O3)0.25(Mn2O3)0.25,0.044104115,406.2832203,0,3,,https://doi.org/10.1038/nmat871,O+E
(La2O3)0.375(SrO)0.25(Cr2O3)0.25(Mn2O3)0.25,0.040427438,398.0328538,0,3,,https://doi.org/10.1038/nmat871,O+E
(La2O3)0.375(SrO)0.25(Cr2O3)0.25(Mn2O3)0.25,0.03525755,389.9760997,0,3,,https://doi.org/10.1038/nmat871,O+E
(La2O3)0.375(SrO)0.25(Cr2O3)0.25(Mn2O3)0.25,0.035351517,388.2138564,0,3,,https://doi.org/10.1038/nmat871,O+E
(La2O3)0.375(SrO)0.25(Cr2O3)0.25(Mn2O3)0.25,0.030906493,378.6738242,0,3,,https://doi.org/10.1038/nmat871,O+E
(La2O3)0.375(SrO)0.25(Cr2O3)0.25(Mn2O3)0.25,0.031462861,377.8213365,0,3,,https://doi.org/10.1038/nmat871,O+E
(La2O3)0.375(SrO)0.25(Cr2O3)0.25(Mn2O3)0.25,0.027119225,366.9303756,0,3,,https://doi.org/10.1038/nmat871,O+E
(La2O3)0.375(SrO)0.25(Cr2O3)0.25(Mn2O3)0.25,0.024433261,359.5990966,0,3,,https://doi.org/10.1038/nmat871,O+E
(La2O3)0.375(SrO)0.25(Cr2O3)0.25(Mn2O3)0.25,0.023279481,358.7957531,0,3,,https://doi.org/10.1038/nmat871,O+E
(La2O3)0.375(SrO)0.25(Cr2O3)0.25(Mn2O3)0.25,0.021785115,348.5272167,0,3,,https://doi.org/10.1038/nmat871,O+E
(La2O3)0.375(SrO)0.25(Cr2O3)0.25(Mn2O3)0.25,0.021427912,348.5272167,0,3,,https://doi.org/10.1038/nmat871,O+E
(La2O3)0.375(SrO)0.25(Cr2O3)0.25(Mn2O3)0.25,0.02075653,347.747877,0,3,,https://doi.org/10.1038/nmat871,O+E
(La2O3)0.375(SrO)0.25(Cr2O3)0.25(Mn2O3)0.25,0.018478123,337.8325036,0,3,,https://doi.org/10.1038/nmat871,O+E
(La2O3)0.375(SrO)0.25(Cr2O3)0.25(Mn2O3)0.25,0.019099758,337.8325036,0,3,,https://doi.org/10.1038/nmat871,O+E
(La2O3)0.375(SrO)0.25(Cr2O3)0.25(Mn2O3)0.25,0.016619019,331.8874909,0,3,,https://doi.org/10.1038/nmat871,O+E
(La2O3)0.375(SrO)0.25(Cr2O3)0.25(Mn2O3)0.25,0.015592753,330.4165445,0,3,,https://doi.org/10.1038/nmat871,O+E
(La2O3)0.375(SrO)0.25(Cr2O3)0.25(Mn2O3)0.25,0.01364747,321.0429374,0,3,,https://doi.org/10.1038/nmat871,O+E
(La2O3)0.35625(SrO)0.2375(Mn2O3)0.25(Cr2O3)0.25,6.363636364,950,1E-16,0,,https://doi.org/10.1016/j.ssi.2013.01.005,E
(La2O3)0.35625(SrO)0.2375(Mn2O3)0.25(Cr2O3)0.25,6.454545455,950,2.89427E-16,0,,https://doi.org/10.1016/j.ssi.2013.01.005,E
(La2O3)0.35625(SrO)0.2375(Mn2O3)0.25(Cr2O3)0.25,6.727272727,950,8.37678E-16,0,,https://doi.org/10.1016/j.ssi.2013.01.005,E
(La2O3)0.35625(SrO)0.2375(Mn2O3)0.25(Cr2O3)0.25,6.818181818,950,3.45511E-15,0,,https://doi.org/10.1016/j.ssi.2013.01.005,E
(La2O3)0.35625(SrO)0.2375(Mn2O3)0.25(Cr2O3)0.25,7,950,1.4251E-14,0,,https://doi.org/10.1016/j.ssi.2013.01.005,E
(La2O3)0.35625(SrO)0.2375(Mn2O3)0.25(Cr2O3)0.25,7.363636364,950,2.89427E-14,0,,https://doi.org/10.1016/j.ssi.2013.01.005,E
(La2O3)0.35625(SrO)0.2375(Mn2O3)0.25(Cr2O3)0.25,7.727272727,950,1.19378E-13,0,,https://doi.org/10.1016/j.ssi.2013.01.005,E
(La2O3)0.35625(SrO)0.2375(Mn2O3)0.25(Cr2O3)0.25,8.181818182,950,4.92388E-13,0,,https://doi.org/10.1016/j.ssi.2013.01.005,E
(La2O3)0.35625(SrO)0.2375(Mn2O3)0.25(Cr2O3)0.25,9.272727273,950,4.12463E-12,0,,https://doi.org/10.1016/j.ssi.2013.01.005,E
(La2O3)0.35625(SrO)0.2375(Mn2O3)0.25(Cr2O3)0.25,11.54545455,950,1.4251E-10,0,,https://doi.org/10.1016/j.ssi.2013.01.005,E
(La2O3)0.35625(SrO)0.2375(Mn2O3)0.25(Cr2O3)0.25,13,950,8.37678E-10,0,,https://doi.org/10.1016/j.ssi.2013.01.005,E
(La2O3)0.35625(SrO)0.2375(Mn2O3)0.25(Cr2O3)0.25,13.09090909,950,4.92388E-09,0,,https://doi.org/10.1016/j.ssi.2013.01.005,E
(La2O3)0.35625(SrO)0.2375(Mn2O3)0.25(Cr2O3)0.25,13.09090909,950,4.12463E-08,0,,https://doi.org/10.1016/j.ssi.2013.01.005,E
(La2O3)0.35625(SrO)0.2375(Mn2O3)0.25(Cr2O3)0.25,13.18181818,950,3.45511E-07,0,,https://doi.org/10.1016/j.ssi.2013.01.005,E
(La2O3)0.35625(SrO)0.2375(Mn2O3)0.25(Cr2O3)0.25,13.09090909,950,2.89427E-06,0,,https://doi.org/10.1016/j.ssi.2013.01.005,E
(La2O3)0.35625(SrO)0.2375(Mn2O3)0.25(Cr2O3)0.25,13.09090909,950,1.19378E-05,0,,https://doi.org/10.1016/j.ssi.2013.01.005,E
(La2O3)0.35625(SrO)0.2375(Mn2O3)0.25(Cr2O3)0.25,13.09090909,950,0.001193777,0,,https://doi.org/10.1016/j.ssi.2013.01.005,E
(La2O3)0.35625(SrO)0.2375(Mn2O3)0.25(Cr2O3)0.25,13.09090909,950,0.007017038,0,,https://doi.org/10.1016/j.ssi.2013.01.005,E
(La2O3)0.35625(SrO)0.2375(Mn2O3)0.25(Cr2O3)0.25,13.09090909,950,0.083767764,0,,https://doi.org/10.1016/j.ssi.2013.01.005,E
(La2O3)0.35625(SrO)0.2375(Mn2O3)0.25(Cr2O3)0.25,13.09090909,950,0.345510729,0,,https://doi.org/10.1016/j.ssi.2013.01.005,E
(La2O3)0.35625(SrO)0.2375(Mn2O3)0.25(Cr2O3)0.25,13.09090909,950,4.124626383,0,,https://doi.org/10.1016/j.ssi.2013.01.005,E
(La2O3)0.35625(SrO)0.2375(Mn2O3)0.25(Cr2O3)0.25,13.09090909,950,49.23882632,0,,https://doi.org/10.1016/j.ssi.2013.01.005,E
(La2O3)0.4(SrO)0.2(Cr2O3)0.25(Mn2O3)0.25,26.82366447,855.8847747,21,0,,https://doi.org/10.1016/j.ssi.2006.02.025,O+E
(La2O3)0.4(SrO)0.2(Cr2O3)0.25(Mn2O3)0.25,24.68797773,816.7282218,21,0,,https://doi.org/10.1016/j.ssi.2006.02.025,O+E
(La2O3)0.4(SrO)0.2(Cr2O3)0.25(Mn2O3)0.25,23.08156946,780.1969794,21,0,,https://doi.org/10.1016/j.ssi.2006.02.025,O+E
(La2O3)0.4(SrO)0.2(Cr2O3)0.25(Mn2O3)0.25,21.55543623,746.0355847,21,0,,https://doi.org/10.1016/j.ssi.2006.02.025,O+E
(La2O3)0.4(SrO)0.2(Cr2O3)0.25(Mn2O3)0.25,20.10923194,714.0206781,21,0,,https://doi.org/10.1016/j.ssi.2006.02.025,O+E
(La2O3)0.4(SrO)0.2(Cr2O3)0.25(Mn2O3)0.25,19.06077327,683.956114,21,0,,https://doi.org/10.1016/j.ssi.2006.02.025,O+E
(La2O3)0.4(SrO)0.2(Cr2O3)0.25(Mn2O3)0.25,18.04986853,655.6775632,21,0,,https://doi.org/10.1016/j.ssi.2006.02.025,O+E
(La2O3)0.4(SrO)0.2(Cr2O3)0.25(Mn2O3)0.25,17.07797702,629.0141977,21,0,,https://doi.org/10.1016/j.ssi.2006.02.025,O+E
(La2O3)0.4(SrO)0.2(Cr2O3)0.25(Mn2O3)0.25,16.42026776,603.8391702,21,0,,https://doi.org/10.1016/j.ssi.2006.02.025,O+E
(La2O3)0.4(SrO)0.2(Cr2O3)0.25(Mn2O3)0.25,15.25128592,580.0312465,21,0,,https://doi.org/10.1016/j.ssi.2006.02.025,O+E
(La2O3)0.4(SrO)0.2(Cr2O3)0.25(Mn2O3)0.25,14.39633601,557.4820118,21,0,,https://doi.org/10.1016/j.ssi.2006.02.025,O+E
(La2O3)0.4(SrO)0.2(Cr2O3)0.25(Mn2O3)0.25,13.81126587,536.094219,21,0,,https://doi.org/10.1016/j.ssi.2006.02.025,O+E
(La2O3)0.4(SrO)0.2(Cr2O3)0.25(Mn2O3)0.25,13.01928943,515.7803878,21,0,,https://doi.org/10.1016/j.ssi.2006.02.025,O+E
(La2O3)0.4(SrO)0.2(Cr2O3)0.25(Mn2O3)0.25,12.47390598,496.4616077,21,0,,https://doi.org/10.1016/j.ssi.2006.02.025,O+E
(La2O3)0.4(SrO)0.2(Cr2O3)0.25(Mn2O3)0.25,11.9443192,478.0665145,21,0,,https://doi.org/10.1016/j.ssi.2006.02.025,O+E
(La2O3)0.4(SrO)0.2(Cr2O3)0.25(Mn2O3)0.25,11.43056544,460.5304085,21,0,,https://doi.org/10.1016/j.ssi.2006.02.025,O+E
(La2O3)0.4(SrO)0.2(Cr2O3)0.25(Mn2O3)0.25,10.93305554,443.794495,21,0,,https://doi.org/10.1016/j.ssi.2006.02.025,O+E
(La2O3)0.4(SrO)0.2(Cr2O3)0.25(Mn2O3)0.25,10.27653351,427.8101365,21,0,,https://doi.org/10.1016/j.ssi.2006.02.025,O+E
(La2O3)0.4(SrO)0.2(Cr2O3)0.25(Mn2O3)0.25,9.986504441,412.5184233,21,0,,https://doi.org/10.1016/j.ssi.2006.02.025,O+E
(La2O3)0.4(SrO)0.2(Cr2O3)0.25(Mn2O3)0.25,9.537486937,397.8797918,21,0,,https://doi.org/10.1016/j.ssi.2006.02.025,O+E
(La2O3)0.4(SrO)0.2(Cr2O3)0.25(Mn2O3)0.25,8.952021087,383.8532787,21,0,,https://doi.org/10.1016/j.ssi.2006.02.025,O+E
(La2O3)0.4(SrO)0.2(Cr2O3)0.25(Mn2O3)0.25,8.541967786,370.4012765,21,0,,https://doi.org/10.1016/j.ssi.2006.02.025,O+E
(La2O3)0.4(SrO)0.2(Cr2O3)0.25(Mn2O3)0.25,8.147197307,357.4891966,21,0,,https://doi.org/10.1016/j.ssi.2006.02.025,O+E
(La2O3)0.4(SrO)0.2(Cr2O3)0.25(Mn2O3)0.25,7.767619393,345.0851721,21,0,,https://doi.org/10.1016/j.ssi.2006.02.025,O+E
(La2O3)0.4(SrO)0.2(Cr2O3)0.25(Mn2O3)0.25,7.402859609,333.1597958,21,0,,https://doi.org/10.1016/j.ssi.2006.02.025,O+E
(La2O3)0.4(SrO)0.2(Cr2O3)0.25(Mn2O3)0.25,7.052531674,321.6858869,21,0,,https://doi.org/10.1016/j.ssi.2006.02.025,O+E
(La2O3)0.4(SrO)0.2(Cr2O3)0.25(Mn2O3)0.25,6.830846369,310.6382843,21,0,,https://doi.org/10.1016/j.ssi.2006.02.025,O+E
(La2O3)0.4(SrO)0.2(Cr2O3)0.25(Mn2O3)0.25,6.394097782,299.9936627,21,0,,https://doi.org/10.1016/j.ssi.2006.02.025,O+E
(La2O3)0.4(SrO)0.2(Cr2O3)0.25(Mn2O3)0.25,6.085225474,289.7335344,21,0,,https://doi.org/10.1016/j.ssi.2006.02.025,O+E
(La2O3)0.4(SrO)0.2(Cr2O3)0.25(Mn2O3)0.25,5.988356868,279.8313256,21,0,,https://doi.org/10.1016/j.ssi.2006.02.025,O+E
(La2O3)0.4(SrO)0.2(Cr2O3)0.25(Mn2O3)0.25,5.695524295,270.2715815,21,0,,https://doi.org/10.1016/j.ssi.2006.02.025,O+E
(La2O3)0.4(SrO)0.2(Cr2O3)0.25(Mn2O3)0.25,5.324640399,261.0368379,21,0,,https://doi.org/10.1016/j.ssi.2006.02.025,O+E
(La2O3)0.4(SrO)0.2(Cr2O3)0.25(Mn2O3)0.25,5.061235964,252.1107984,21,0,,https://doi.org/10.1016/j.ssi.2006.02.025,O+E
(La2O3)0.4(SrO)0.2(Cr2O3)0.25(Mn2O3)0.25,4.97485809,243.4782382,21,0,,https://doi.org/10.1016/j.ssi.2006.02.025,O+E
(La2O3)0.4(SrO)0.2(Cr2O3)0.25(Mn2O3)0.25,4.647003867,235.1249174,21,0,,https://doi.org/10.1016/j.ssi.2006.02.025,O+E
(La2O3)0.4(SrO)0.2(Cr2O3)0.25(Mn2O3)0.25,4.413583298,227.0375028,21,0,,https://doi.org/10.1016/j.ssi.2006.02.025,O+E
(La2O3)0.4(SrO)0.2(Cr2O3)0.25(Mn2O3)0.25,4.262209799,219.2034966,21,0,,https://doi.org/10.1016/j.ssi.2006.02.025,O+E
(La2O3)0.4(SrO)0.2(Cr2O3)0.25(Mn2O3)0.25,4.115017708,211.6111722,21,0,,https://doi.org/10.1016/j.ssi.2006.02.025,O+E
(La2O3)0.4(SrO)0.2(Cr2O3)0.25(Mn2O3)0.25,3.839993033,204.2495156,21,0,,https://doi.org/10.1016/j.ssi.2006.02.025,O+E
(La2O3)0.4(SrO)0.2(Cr2O3)0.25(Mn2O3)0.25,3.705627009,197.1103819,21,0,,https://doi.org/10.1016/j.ssi.2006.02.025,O+E
(La2O3)0.4(SrO)0.2(Cr2O3)0.25(Mn2O3)0.25,3.515301303,190.1795423,21,0,,https://doi.org/10.1016/j.ssi.2006.02.025,O+E
(La2O3)0.4(SrO)0.2(Cr2O3)0.25(Mn2O3)0.25,3.39081608,183.4500963,21,0,,https://doi.org/10.1016/j.ssi.2006.02.025,O+E
(La2O3)0.4(SrO)0.2(Cr2O3)0.25(Mn2O3)0.25,3.161399783,176.9133917,21,0,,https://doi.org/10.1016/j.ssi.2006.02.025,O+E
(La2O3)0.4(SrO)0.2(Cr2O3)0.25(Mn2O3)0.25,2.997096746,170.5612647,21,0,,https://doi.org/10.1016/j.ssi.2006.02.025,O+E
(La2O3)0.4(SrO)0.2(Cr2O3)0.25(Mn2O3)0.25,2.889183353,164.3860063,21,0,,https://doi.org/10.1016/j.ssi.2006.02.025,O+E
(La2O3)0.4(SrO)0.2(Cr2O3)0.25(Mn2O3)0.25,2.784643508,158.3803308,21,0,,https://doi.org/10.1016/j.ssi.2006.02.025,O+E
(La2O3)0.4(SrO)0.2(Cr2O3)0.25(Mn2O3)0.25,2.63838578,152.5373473,21,0,,https://doi.org/10.1016/j.ssi.2006.02.025,O+E
(La2O3)0.4(SrO)0.2(Cr2O3)0.25(Mn2O3)0.25,2.499376312,146.8505332,21,0,,https://doi.org/10.1016/j.ssi.2006.02.025,O+E
(La2O3)0.4(SrO)0.2(Cr2O3)0.25(Mn2O3)0.25,2.367244355,141.3137101,21,0,,https://doi.org/10.1016/j.ssi.2006.02.025,O+E
(La2O3)0.4(SrO)0.2(Cr2O3)0.25(Mn2O3)0.25,2.279914553,135.921021,21,0,,https://doi.org/10.1016/j.ssi.2006.02.025,O+E
(La2O3)0.4(SrO)0.2(Cr2O3)0.25(Mn2O3)0.25,2.195456378,130.6669102,21,0,,https://doi.org/10.1016/j.ssi.2006.02.025,O+E
(La2O3)0.4(SrO)0.2(Cr2O3)0.25(Mn2O3)0.25,2.078326141,125.5476922,21,0,,https://doi.org/10.1016/j.ssi.2006.02.025,O+E
(La2O3)0.4(SrO)0.2(Cr2O3)0.25(Mn2O3)0.25,1.967155936,120.555141,21,0,,https://doi.org/10.1016/j.ssi.2006.02.025,O+E
(La2O3)0.4(SrO)0.2(Cr2O3)0.25(Mn2O3)0.25,1.893350215,115.6861243,21,0,,https://doi.org/10.1016/j.ssi.2006.02.025,O+E
(La2O3)0.4(SrO)0.2(Cr2O3)0.25(Mn2O3)0.25,1.791501032,110.936113,21,0,,https://doi.org/10.1016/j.ssi.2006.02.025,O+E
(La2O3)0.4(SrO)0.2(Cr2O3)0.25(Mn2O3)0.25,1.694894421,106.3007969,21,0,,https://doi.org/10.1016/j.ssi.2006.02.025,O+E
(La2O3)0.4(SrO)0.2(Cr2O3)0.25(Mn2O3)0.25,1.603247558,101.7760713,21,0,,https://doi.org/10.1016/j.ssi.2006.02.025,O+E
(La2O3)0.4(SrO)0.2(Cr2O3)0.25(Mn2O3)0.25,1.542199782,97.3580251,21,0,,https://doi.org/10.1016/j.ssi.2006.02.025,O+E
(La2O3)0.4(SrO)0.2(Cr2O3)0.25(Mn2O3)0.25,1.483255567,93.04292951,21,0,,https://doi.org/10.1016/j.ssi.2006.02.025,O+E
(La2O3)0.4(SrO)0.2(Cr2O3)0.25(Mn2O3)0.25,1.402467485,88.8272275,21,0,,https://doi.org/10.1016/j.ssi.2006.02.025,O+E
(La2O3)0.4(SrO)0.2(Cr2O3)0.25(Mn2O3)0.25,1.325917032,84.70752402,21,0,,https://doi.org/10.1016/j.ssi.2006.02.025,O+E
(La2O3)0.4(SrO)0.2(Cr2O3)0.25(Mn2O3)0.25,1.253369869,80.68057692,21,0,,https://doi.org/10.1016/j.ssi.2006.02.025,O+E
(La2O3)0.4(SrO)0.2(Cr2O3)0.25(Mn2O3)0.25,1.225362941,76.74451163,21,0,,https://doi.org/10.1016/j.ssi.2006.02.025,O+E
(La2O3)0.4(SrO)0.2(Cr2O3)0.25(Mn2O3)0.25,1.158038862,72.89389359,21,0,,https://doi.org/10.1016/j.ssi.2006.02.025,O+E
(La2O3)0.4(SrO)0.2(Cr2O3)0.25(Mn2O3)0.25,1.112920425,69.12714129,21,0,,https://doi.org/10.1016/j.ssi.2006.02.025,O+E
(La2O3)0.4(SrO)0.2(Cr2O3)0.25(Mn2O3)0.25,1.033900572,65.44154438,21,0,,https://doi.org/10.1016/j.ssi.2006.02.025,O+E
(La2O3)0.4(SrO)0.2(Cr2O3)0.25(Mn2O3)0.25,1.010316447,61.83450804,21,0,,https://doi.org/10.1016/j.ssi.2006.02.025,O+E
(La2O3)0.4(SrO)0.2(Cr2O3)0.25(Mn2O3)0.25,0.938356803,58.30354694,21,0,,https://doi.org/10.1016/j.ssi.2006.02.025,O+E
(La2O3)0.4(SrO)0.2(Cr2O3)0.25(Mn2O3)0.25,0.901392185,54.84627944,21,0,,https://doi.org/10.1016/j.ssi.2006.02.025,O+E
(La2O3)0.4(SrO)0.2(Cr2O3)0.25(Mn2O3)0.25,0.865780762,51.46042232,21,0,,https://doi.org/10.1016/j.ssi.2006.02.025,O+E
(La2O3)0.4(SrO)0.2(Cr2O3)0.25(Mn2O3)0.25,0.817553485,48.14378571,21,0,,https://doi.org/10.1016/j.ssi.2006.02.025,O+E
(La2O3)0.4(SrO)0.2(Cr2O3)0.25(Mn2O3)0.25,0.785088493,44.89426837,21,0,,https://doi.org/10.1016/j.ssi.2006.02.025,O+E
(La2O3)0.4(SrO)0.2(Cr2O3)0.25(Mn2O3)0.25,0.753843032,41.70985325,21,0,,https://doi.org/10.1016/j.ssi.2006.02.025,O+E
(La2O3)0.4(SrO)0.2(Cr2O3)0.25(Mn2O3)0.25,0.711630221,38.58957421,21,0,,https://doi.org/10.1016/j.ssi.2006.02.025,O+E
(La2O3)0.4(SrO)0.2(Cr2O3)0.25(Mn2O3)0.25,0.671723946,35.52960959,21,0,,https://doi.org/10.1016/j.ssi.2006.02.025,O+E
(La2O3)0.4(SrO)0.2(Cr2O3)0.25(Mn2O3)0.25,0.644793462,32.52916123,21,0,,https://doi.org/10.1016/j.ssi.2006.02.025,O+E
(La2O3)0.4(SrO)0.2(Cr2O3)0.25(Mn2O3)0.25,0.608512869,29.58650948,21,0,,https://doi.org/10.1016/j.ssi.2006.02.025,O+E
(La2O3)0.4(SrO)0.2(Cr2O3)0.25(Mn2O3)0.25,0.584013036,26.7000003,21,0,,https://doi.org/10.1016/j.ssi.2006.02.025,O+E
(La2O3)0.4(SrO)0.2(Cr2O3)0.25(Mn2O3)0.25,0.551051098,23.86804216,21,0,,https://doi.org/10.1016/j.ssi.2006.02.025,O+E
(La2O3)0.4(SrO)0.2(Cr2O3)0.25(Mn2O3)0.25,6.3078131,893.6025035,0,3,,https://doi.org/10.1016/j.ssi.2006.02.025,O+E
(La2O3)0.4(SrO)0.2(Cr2O3)0.25(Mn2O3)0.25,6.144339441,885.0105379,0,3,,https://doi.org/10.1016/j.ssi.2006.02.025,O+E
(La2O3)0.4(SrO)0.2(Cr2O3)0.25(Mn2O3)0.25,5.718107683,851.8467396,0,3,,https://doi.org/10.1016/j.ssi.2006.02.025,O+E
(La2O3)0.4(SrO)0.2(Cr2O3)0.25(Mn2O3)0.25,6.0141073,851.8467396,0,3,,https://doi.org/10.1016/j.ssi.2006.02.025,O+E
(La2O3)0.4(SrO)0.2(Cr2O3)0.25(Mn2O3)0.25,5.572933598,824.3334796,0,3,,https://doi.org/10.1016/j.ssi.2006.02.025,O+E
(La2O3)0.4(SrO)0.2(Cr2O3)0.25(Mn2O3)0.25,5.212760277,805.5043302,0,3,,https://doi.org/10.1016/j.ssi.2006.02.025,O+E
(La2O3)0.4(SrO)0.2(Cr2O3)0.25(Mn2O3)0.25,4.923738062,776.6814217,0,3,,https://doi.org/10.1016/j.ssi.2006.02.025,O+E
(La2O3)0.4(SrO)0.2(Cr2O3)0.25(Mn2O3)0.25,5.007255751,776.6814217,0,3,,https://doi.org/10.1016/j.ssi.2006.02.025,O+E
(La2O3)0.4(SrO)0.2(Cr2O3)0.25(Mn2O3)0.25,4.89009904,766.2633701,0,3,,https://doi.org/10.1016/j.ssi.2006.02.025,O+E
(La2O3)0.4(SrO)0.2(Cr2O3)0.25(Mn2O3)0.25,4.61720061,756.0500839,0,3,,https://doi.org/10.1016/j.ssi.2006.02.025,O+E
(La2O3)0.4(SrO)0.2(Cr2O3)0.25(Mn2O3)0.25,4.552164286,736.214125,0,3,,https://doi.org/10.1016/j.ssi.2006.02.025,O+E
(La2O3)0.4(SrO)0.2(Cr2O3)0.25(Mn2O3)0.25,4.504968404,729.7776942,0,3,,https://doi.org/10.1016/j.ssi.2006.02.025,O+E
(La2O3)0.4(SrO)0.2(Cr2O3)0.25(Mn2O3)0.25,4.207585679,714.0206781,0,3,,https://doi.org/10.1016/j.ssi.2006.02.025,O+E
(La2O3)0.4(SrO)0.2(Cr2O3)0.25(Mn2O3)0.25,4.233998594,707.8633559,0,3,,https://doi.org/10.1016/j.ssi.2006.02.025,O+E
(La2O3)0.4(SrO)0.2(Cr2O3)0.25(Mn2O3)0.25,4.088472876,692.782332,0,3,,https://doi.org/10.1016/j.ssi.2006.02.025,O+E
(La2O3)0.4(SrO)0.2(Cr2O3)0.25(Mn2O3)0.25,3.839456864,672.4387308,0,3,,https://doi.org/10.1016/j.ssi.2006.02.025,O+E
(La2O3)0.4(SrO)0.2(Cr2O3)0.25(Mn2O3)0.25,3.593431831,655.6689388,0,3,,https://doi.org/10.1016/j.ssi.2006.02.025,O+E
(La2O3)0.4(SrO)0.2(Cr2O3)0.25(Mn2O3)0.25,3.686794493,647.5051732,0,3,,https://doi.org/10.1016/j.ssi.2006.02.025,O+E
(La2O3)0.4(SrO)0.2(Cr2O3)0.25(Mn2O3)0.25,3.507407684,631.6089828,0,3,,https://doi.org/10.1016/j.ssi.2006.02.025,O+E
(La2O3)0.4(SrO)0.2(Cr2O3)0.25(Mn2O3)0.25,3.478701618,623.8609865,0,3,,https://doi.org/10.1016/j.ssi.2006.02.025,O+E
(La2O3)0.4(SrO)0.2(Cr2O3)0.25(Mn2O3)0.25,3.354679315,611.2358434,0,3,,https://doi.org/10.1016/j.ssi.2006.02.025,O+E
(La2O3)0.4(SrO)0.2(Cr2O3)0.25(Mn2O3)0.25,3.289305129,598.9688184,0,3,,https://doi.org/10.1016/j.ssi.2006.02.025,O+E
(La2O3)0.4(SrO)0.2(Cr2O3)0.25(Mn2O3)0.25,3.153424979,591.7676369,0,3,,https://doi.org/10.1016/j.ssi.2006.02.025,O+E
(La2O3)0.4(SrO)0.2(Cr2O3)0.25(Mn2O3)0.25,3.047742936,577.7163031,0,3,,https://doi.org/10.1016/j.ssi.2006.02.025,O+E
(La2O3)0.4(SrO)0.2(Cr2O3)0.25(Mn2O3)0.25,3.055987928,575.4210884,0,3,,https://doi.org/10.1016/j.ssi.2006.02.025,O+E
