Repository: waccoco/2024_NCTU_MI_course

File: Dataset/perovskite_conductivity_mlready.csv (part 8 of 21)
Composition,Conductivity (S/cm),Temperature (degC),PO2 (%),PH2O (%),Grainsize,Ref,Carrier Type
(La2O3)0.45(SrO)0.1(Ga2O3)0.45(MgO)0.1,0.281838293,900,1.00E-17,0,,https://doi.org/10.1021/ja00088a016,O
(La2O3)0.45(SrO)0.1(Ga2O3)0.45(MgO)0.1,0.281838293,900,1.00E-12,0,,https://doi.org/10.1021/ja00088a016,O
(La2O3)0.45(SrO)0.1(Ga2O3)0.45(MgO)0.1,0.281838293,900,1.00E-07,0,,https://doi.org/10.1021/ja00088a016,O
(La2O3)0.45(SrO)0.1(Ga2O3)0.45(MgO)0.1,0.281838293,900,2.00E+01,0,,https://doi.org/10.1021/ja00088a016,O
(La2O3)0.45(SrO)0.1(Ga2O3)0.45(MgO)0.1,0.195677589,1000,1.00E-02,0,,https://doi.org/10.1021/ja00088a016,O
(Nd2O3)0.45(CaO)0.1(Al2O3)0.45(CoO)0.1,0.020214378,961.0516525,1.00E-03,0,,10.1149/1.2059351,O
(Nd2O3)0.45(CaO)0.1(Al2O3)0.45(CoO)0.1,0.016409462,906.6413079,1.00E-03,0,,10.1149/1.2059351,O
(Nd2O3)0.45(CaO)0.1(Al2O3)0.45(CoO)0.1,0.041941263,852.232889,1.00E-03,0,,10.1149/1.2059351,O
(Nd2O3)0.45(CaO)0.1(Al2O3)0.45(CoO)0.1,0.075726046,802.696386,1.00E-03,0,,10.1149/1.2059351,O
(Nd2O3)0.45(CaO)0.1(Al2O3)0.45(CoO)0.1,0.093284894,752.0236817,1.00E-03,0,,10.1149/1.2059351,O
(Nd2O3)0.45(CaO)0.1(Al2O3)0.45(CoO)0.1,0.075726046,697.9016138,1.00E-03,0,,10.1149/1.2059351,O
(Nd2O3)0.45(CaO)0.1(Al2O3)0.45(CoO)0.1,0.063646362,650.6514523,1.00E-03,0,,10.1149/1.2059351,O
(Nd2O3)0.45(CaO)0.1(Al2O3)0.45(CoO)0.1,0.053493607,598.6471345,1.00E-03,0,,10.1149/1.2059351,O
(Nd2O3)0.45(CaO)0.1(Al2O3)0.45(CoO)0.1,0.040508594,547.5933002,1.00E-03,0,,10.1149/1.2059351,O
(Nd2O3)0.45(CaO)0.1(Al2O3)0.45(CoO)0.1,0.032883734,496.097882,1.00E-03,0,,10.1149/1.2059351,O
(Nd2O3)0.45(CaO)0.1(Al2O3)0.45(CuO)0.1,0.008478165,861.2922866,1.00E-03,0,,10.1149/1.2059351,O
(Nd2O3)0.45(CaO)0.1(Al2O3)0.45(CuO)0.1,0.006200873,813.1715624,1.00E-03,0,,10.1149/1.2059351,O
(Nd2O3)0.45(CaO)0.1(Al2O3)0.45(CuO)0.1,0.004380356,768.9745491,1.00E-03,0,,10.1149/1.2059351,O
(Nd2O3)0.45(CaO)0.1(Al2O3)0.45(CuO)0.1,0.002886539,713.1338768,1.00E-03,0,,10.1149/1.2059351,O
(Nd2O3)0.45(CaO)0.1(Al2O3)0.45(CuO)0.1,0.002343211,662.9401748,1.00E-03,0,,10.1149/1.2059351,O
(Nd2O3)0.45(CaO)0.1(Al2O3)0.45(CuO)0.1,0.002185862,612.2252262,1.00E-03,0,,10.1149/1.2059351,O
(Nd2O3)0.45(CaO)0.1(Al2O3)0.45(CuO)0.1,0.002600724,559.5585869,1.00E-03,0,,10.1149/1.2059351,O
(Nd2O3)0.45(CaO)0.1(Al2O3)0.45(CuO)0.1,0.002787937,507.6026601,1.00E-03,0,,10.1149/1.2059351,O
(Nd2O3)0.45(CaO)0.1(Al2O3)0.45(Ga2O3)0.1,0.01200177,971.6482203,1.00E-03,0,,10.1149/1.2059351,O
(Nd2O3)0.45(CaO)0.1(Al2O3)0.45(Ga2O3)0.1,0.009409898,930.9405061,1.00E-03,0,,10.1149/1.2059351,O
(Nd2O3)0.45(CaO)0.1(Al2O3)0.45(Ga2O3)0.1,0.006647242,879.1313172,1.00E-03,0,,10.1149/1.2059351,O
(Nd2O3)0.45(CaO)0.1(Al2O3)0.45(Ga2O3)0.1,0.004086211,817.2908002,1.00E-03,0,,10.1149/1.2059351,O
(Nd2O3)0.45(CaO)0.1(Al2O3)0.45(Ga2O3)0.1,0.002886539,769.0581685,1.00E-03,0,,10.1149/1.2059351,O
(Nd2O3)0.45(CaO)0.1(Al2O3)0.45(Ga2O3)0.1,0.001440425,716.5783718,1.00E-03,0,,10.1149/1.2059351,O
(Nd2O3)0.45(CaO)0.1(Al2O3)0.45(Ga2O3)0.1,0.000826002,669.1082862,1.00E-03,0,,10.1149/1.2059351,O
(Nd2O3)0.45(CaO)0.1(Al2O3)0.45(Ga2O3)0.1,0.000346436,615.1668947,1.00E-03,0,,10.1149/1.2059351,O
(Nd2O3)0.45(CaO)0.1(Al2O3)0.45(Ga2O3)0.1,0.000155759,564.6653747,1.00E-03,0,,10.1149/1.2059351,O
(Nd2O3)0.45(CaO)0.1(Al2O3)0.45(Ga2O3)0.1,5.68482E-05,513.2628546,1.00E-03,0,,10.1149/1.2059351,O
(Nd2O3)0.45(CaO)0.1(Al2O3)0.45(NiO)0.1,0.004695676,909.3355338,1.00E-03,0,,10.1149/1.2059351,O
(Nd2O3)0.45(CaO)0.1(Al2O3)0.45(NiO)0.1,0.002886539,844.3016112,1.00E-03,0,,10.1149/1.2059351,O
(Nd2O3)0.45(CaO)0.1(Al2O3)0.45(NiO)0.1,0.001774421,801.5317629,1.00E-03,0,,10.1149/1.2059351,O
(Nd2O3)0.45(CaO)0.1(Al2O3)0.45(NiO)0.1,0.00101753,751.1142023,1.00E-03,0,,10.1149/1.2059351,O
(Nd2O3)0.45(CaO)0.1(Al2O3)0.45(NiO)0.1,0.000770535,700.309264,1.00E-03,0,,10.1149/1.2059351,O
(Nd2O3)0.45(CaO)0.1(Al2O3)0.45(NiO)0.1,0.000457486,648.5319833,1.00E-03,0,,10.1149/1.2059351,O
(Nd2O3)0.45(CaO)0.1(Al2O3)0.45(NiO)0.1,0.000312133,596.7884977,1.00E-03,0,,10.1149/1.2059351,O
(Nd2O3)0.45(CaO)0.1(Al2O3)0.45(NiO)0.1,0.000178991,544.8411345,1.00E-03,0,,10.1149/1.2059351,O
(Nd2O3)0.45(CaO)0.1(Al2O3)0.45(NiO)0.1,0.000102641,495.7222496,1.00E-03,0,,10.1149/1.2059351,O
(Nd2O3)0.45(CaO)0.1(Al2O3)0.45(BeO)0.1,0.006200873,956.2230383,1.00E-03,0,,10.1149/1.2059351,O
(Nd2O3)0.45(CaO)0.1(Al2O3)0.45(BeO)0.1,0.00355585,902.3169856,1.00E-03,0,,10.1149/1.2059351,O
(Nd2O3)0.45(CaO)0.1(Al2O3)0.45(BeO)0.1,0.002511886,852.8914572,1.00E-03,0,,10.1149/1.2059351,O
(Nd2O3)0.45(CaO)0.1(Al2O3)0.45(BeO)0.1,0.001491368,799.6086238,1.00E-03,0,,10.1149/1.2059351,O
(Nd2O3)0.45(CaO)0.1(Al2O3)0.45(BeO)0.1,0.000826002,745.8309141,1.00E-03,0,,10.1149/1.2059351,O
(Nd2O3)0.45(CaO)0.1(Al2O3)0.45(BeO)0.1,0.000412187,694.0152357,1.00E-03,0,,10.1149/1.2059351,O
(Nd2O3)0.45(CaO)0.1(Al2O3)0.45(BeO)0.1,0.000253381,644.3112924,1.00E-03,0,,10.1149/1.2059351,O
(Nd2O3)0.45(CaO)0.1(Al2O3)0.45(BeO)0.1,0.000178991,593.0226982,1.00E-03,0,,10.1149/1.2059351,O
(Nd2O3)0.45(CaO)0.1(Al2O3)0.45(BeO)0.1,8.04749E-05,542.6705909,1.00E-03,0,,10.1149/1.2059351,O
(Nd2O3)0.45(CaO)0.1(Al2O3)0.45(BeO)0.1,2.93714E-05,496.8654638,1.00E-03,0,,10.1149/1.2059351,O
(Nd2O3)0.45(CaO)0.1(Al2O3)0.45(ZrO2)0.1,0.004535277,964.0692051,1.00E-03,0,,10.1149/1.2059351,O
(Nd2O3)0.45(CaO)0.1(Al2O3)0.45(ZrO2)0.1,0.002343211,907.1416291,1.00E-03,0,,10.1149/1.2059351,O
(Nd2O3)0.45(CaO)0.1(Al2O3)0.45(ZrO2)0.1,0.001774421,861.6639772,1.00E-03,0,,10.1149/1.2059351,O
(Nd2O3)0.45(CaO)0.1(Al2O3)0.45(ZrO2)0.1,0.001090777,817.5807752,1.00E-03,0,,10.1149/1.2059351,O
(Nd2O3)0.45(CaO)0.1(Al2O3)0.45(ZrO2)0.1,0.000625499,765.6822827,1.00E-03,0,,10.1149/1.2059351,O
(Nd2O3)0.45(CaO)0.1(Al2O3)0.45(ZrO2)0.1,0.000346436,718.5052019,1.00E-03,0,,10.1149/1.2059351,O
(Nd2O3)0.45(CaO)0.1(Al2O3)0.45(ZrO2)0.1,0.000191875,667.8397638,1.00E-03,0,,10.1149/1.2059351,O
(Nd2O3)0.45(CaO)0.1(Al2O3)0.45(ZrO2)0.1,8.3321E-05,618.0670273,1.00E-03,0,,10.1149/1.2059351,O
(Nd2O3)0.45(CaO)0.1(Al2O3)0.45(ZrO2)0.1,3.87864E-05,567.2400686,1.00E-03,0,,10.1149/1.2059351,O
(Nd2O3)0.45(CaO)0.1(Al2O3)0.45(ZrO2)0.1,1.68428E-05,508.1779333,1.00E-03,0,,10.1149/1.2059351,O
(Nd2O3)0.45(CaO)0.1(Al2O3)0.45(MgO)0.1,0.003317071,964.1576022,1.00E-03,0,,10.1149/1.2059351,O
(Nd2O3)0.45(CaO)0.1(Al2O3)0.45(MgO)0.1,0.002039079,907.1773826,1.00E-03,0,,10.1149/1.2059351,O
(Nd2O3)0.45(CaO)0.1(Al2O3)0.45(MgO)0.1,0.001297799,855.2066134,1.00E-03,0,,10.1149/1.2059351,O
(Nd2O3)0.45(CaO)0.1(Al2O3)0.45(MgO)0.1,0.000770535,803.677515,1.00E-03,0,,10.1149/1.2059351,O
(Nd2O3)0.45(CaO)0.1(Al2O3)0.45(MgO)0.1,0.000412187,753.0766495,1.00E-03,0,,10.1149/1.2059351,O
(Nd2O3)0.45(CaO)0.1(Al2O3)0.45(MgO)0.1,0.000228292,697.309114,1.00E-03,0,,10.1149/1.2059351,O
(Nd2O3)0.45(CaO)0.1(Al2O3)0.45(MgO)0.1,5.12193E-05,599.6234144,1.00E-03,0,,10.1149/1.2059351,O
(Nd2O3)0.45(CaO)0.1(Al2O3)0.45(MgO)0.1,2.07482E-05,546.2472095,1.00E-03,0,,10.1149/1.2059351,O
(Nd2O3)0.45(CaO)0.1(Al2O3)0.45(MgO)0.1,8.70207E-06,499.0205714,1.00E-03,0,,10.1149/1.2059351,O
(Nd2O3)0.45(CaO)0.1(Al2O3)0.45(SiO2)0.1,0.000885462,956.7663113,1.00E-03,0,,10.1149/1.2059351,O
(Nd2O3)0.45(CaO)0.1(Al2O3)0.45(SiO2)0.1,0.000412187,907.5887033,1.00E-03,0,,10.1149/1.2059351,O
(Nd2O3)0.45(CaO)0.1(Al2O3)0.45(SiO2)0.1,0.000228292,862.1516741,1.00E-03,0,,10.1149/1.2059351,O
(Nd2O3)0.45(CaO)0.1(Al2O3)0.45(SiO2)0.1,0.00011003,808.0548298,1.00E-03,0,,10.1149/1.2059351,O
(Nd2O3)0.45(CaO)0.1(Al2O3)0.45(SiO2)0.1,7.25066E-05,755.2094427,1.00E-03,0,,10.1149/1.2059351,O
(Nd2O3)0.45(CaO)0.1(Al2O3)0.45(SiO2)0.1,5.49064E-05,704.0075304,1.00E-03,0,,10.1149/1.2059351,O
(Nd2O3)0.45(CaO)0.1(Al2O3)0.45(SiO2)0.1,2.55592E-05,654.8037453,1.00E-03,0,,10.1149/1.2059351,O
(Nd2O3)0.45(CaO)0.1(Al2O3)0.45(SiO2)0.1,1.23187E-05,603.7280523,1.00E-03,0,,10.1149/1.2059351,O
(Nd2O3)0.45(CaO)0.1(Al2O3)0.45(SiO2)0.1,4.49604E-06,547.580336,1.00E-03,0,,10.1149/1.2059351,O
(Nd2O3)0.45(CaO)0.1(Al2O3)0.45(SiO2)0.1,2.57822E-06,497.131815,1.00E-03,0,,10.1149/1.2059351,O
(Nd2O3)0.45(CaO)0.1(Al2O3)0.45(ZnO)0.1,0.001837177,966.9337938,1.00E-03,0,,10.1149/1.2059351,O
(Nd2O3)0.45(CaO)0.1(Al2O3)0.45(ZnO)0.1,0.001297799,921.6821235,1.00E-03,0,,10.1149/1.2059351,O
(Nd2O3)0.45(CaO)0.1(Al2O3)0.45(ZnO)0.1,0.000718793,859.6926712,1.00E-03,0,,10.1149/1.2059351,O
(Nd2O3)0.45(CaO)0.1(Al2O3)0.45(ZnO)0.1,0.000412187,811.757562,1.00E-03,0,,10.1149/1.2059351,O
(Nd2O3)0.45(CaO)0.1(Al2O3)0.45(ZnO)0.1,0.000236366,764.0439389,1.00E-03,0,,10.1149/1.2059351,O
(Nd2O3)0.45(CaO)0.1(Al2O3)0.45(ZnO)0.1,0.000140336,712.0242432,1.00E-03,0,,10.1149/1.2059351,O
(Nd2O3)0.45(CaO)0.1(Al2O3)0.45(ZnO)0.1,0.000102641,663.4464076,1.00E-03,0,,10.1149/1.2059351,O
(Nd2O3)0.45(CaO)0.1(Al2O3)0.45(ZnO)0.1,9.91349E-05,607.3688261,1.00E-03,0,,10.1149/1.2059351,O
(Nd2O3)0.45(CaO)0.1(Al2O3)0.45(ZnO)0.1,4.94697E-05,560.0660166,1.00E-03,0,,10.1149/1.2059351,O
(Nd2O3)0.45(CaO)0.1(Al2O3)0.45(ZnO)0.1,2.1482E-05,510.2315464,1.00E-03,0,,10.1149/1.2059351,O
(La2O3)0.45(SrO)0.1(Ga2O3)0.45(MgO)0.1,0.174901743,999.5010756,2.00E+01,0,,https://doi.org/10.1016/S0167-2738(99)00337-9,O
(La2O3)0.45(SrO)0.1(Ga2O3)0.45(MgO)0.1,0.157150341,949.9028236,2.00E+01,0,,https://doi.org/10.1016/S0167-2738(99)00337-9,O
(La2O3)0.45(SrO)0.1(Ga2O3)0.45(MgO)0.1,0.108986418,857.3492492,2.00E+01,0,,https://doi.org/10.1016/S0167-2738(99)00337-9,O
(La2O3)0.45(SrO)0.1(Ga2O3)0.45(MgO)0.1,0.070734811,763.9251007,2.00E+01,0,,https://doi.org/10.1016/S0167-2738(99)00337-9,O
(La2O3)0.45(SrO)0.1(Ga2O3)0.45(MgO)0.1,0.036965117,670.3430424,2.00E+01,0,,https://doi.org/10.1016/S0167-2738(99)00337-9,O
(La2O3)0.45(SrO)0.1(Ga2O3)0.45(MgO)0.1,0.015560749,578.1530679,2.00E+01,0,,https://doi.org/10.1016/S0167-2738(99)00337-9,O
(La2O3)0.45(SrO)0.1(Ga2O3)0.45(MgO)0.1,0.004918898,485.4905735,2.00E+01,0,,https://doi.org/10.1016/S0167-2738(99)00337-9,O
(La2O3)0.45(SrO)0.1(Ga2O3)0.45(MgO)0.1,0.000699706,385.1516826,2.00E+01,0,,https://doi.org/10.1016/S0167-2738(99)00337-9,O
(La2O3)0.45(SrO)0.1(Ga2O3)0.45(MgO)0.1,4.1048E-05,289.4658152,2.00E+01,0,,https://doi.org/10.1016/S0167-2738(99)00337-9,O
(La2O3)0.45(SrO)0.1(Ga2O3)0.45(MgO)0.1,7.96853E-07,198.8401047,2.00E+01,0,,https://doi.org/10.1016/S0167-2738(99)00337-9,O
(La2O3)0.45(SrO)0.1(Sc2O3)0.45(MgO)0.1,0.038068658,1009.467587,2.00E+01,0,,https://doi.org/10.1016/S0167-2738(99)00337-9,O+H
(La2O3)0.45(SrO)0.1(Sc2O3)0.45(MgO)0.1,0.031718116,959.0848431,2.00E+01,0,,https://doi.org/10.1016/S0167-2738(99)00337-9,O+H
(La2O3)0.45(SrO)0.1(Sc2O3)0.45(MgO)0.1,0.022868319,903.5903182,2.00E+01,0,,https://doi.org/10.1016/S0167-2738(99)00337-9,O+H
(La2O3)0.45(SrO)0.1(Sc2O3)0.45(MgO)0.1,0.017605514,861.0282794,2.00E+01,0,,https://doi.org/10.1016/S0167-2738(99)00337-9,O+H
(La2O3)0.45(SrO)0.1(Sc2O3)0.45(MgO)0.1,0.009035987,773.9123878,2.00E+01,0,,https://doi.org/10.1016/S0167-2738(99)00337-9,O+H
(La2O3)0.45(SrO)0.1(Sc2O3)0.45(MgO)0.1,0.004075722,675.7030926,2.00E+01,0,,https://doi.org/10.1016/S0167-2738(99)00337-9,O+H
(La2O3)0.45(SrO)0.1(Sc2O3)0.45(MgO)0.1,0.001289211,626.6012723,2.00E+01,0,,https://doi.org/10.1016/S0167-2738(99)00337-9,O+H
(La2O3)0.45(SrO)0.1(Sc2O3)0.45(MgO)0.1,8.88266E-05,483.2653748,2.00E+01,0,,https://doi.org/10.1016/S0167-2738(99)00337-9,O+H
(La2O3)0.45(SrO)0.1(Sc2O3)0.45(MgO)0.1,2.88952E-05,429.0475159,2.00E+01,0,,https://doi.org/10.1016/S0167-2738(99)00337-9,O+H
(La2O3)0.45(SrO)0.1(Sc2O3)0.45(MgO)0.1,1.4698E-05,383.4869209,2.00E+01,0,,https://doi.org/10.1016/S0167-2738(99)00337-9,O+H
(La2O3)0.45(SrO)0.1(Sc2O3)0.45(MgO)0.1,7.52499E-07,281.3060713,2.00E+01,0,,https://doi.org/10.1016/S0167-2738(99)00337-9,O+H
(La2O3)0.45(SrO)0.1(Sc2O3)0.45(MgO)0.1,1.20127E-07,225.7456844,2.00E+01,0,,https://doi.org/10.1016/S0167-2738(99)00337-9,O+H
(La2O3)0.45(SrO)0.1(Sc2O3)0.45(MgO)0.1,2.60556E-08,175.784229,2.00E+01,0,,https://doi.org/10.1016/S0167-2738(99)00337-9,O+H
(La2O3)0.45(SrO)0.1(Al2O3)0.45(MgO)0.1,0.020217805,954.1509397,2.00E+01,0,,https://doi.org/10.1016/S0167-2738(99)00337-9,O+E
(La2O3)0.45(SrO)0.1(Al2O3)0.45(MgO)0.1,0.008386301,844.7158192,2.00E+01,0,,https://doi.org/10.1016/S0167-2738(99)00337-9,O+E
(La2O3)0.45(SrO)0.1(Al2O3)0.45(MgO)0.1,0.003247157,739.9459118,2.00E+01,0,,https://doi.org/10.1016/S0167-2738(99)00337-9,O+E
(La2O3)0.45(SrO)0.1(Al2O3)0.45(MgO)0.1,0.002031637,687.1997312,2.00E+01,0,,https://doi.org/10.1016/S0167-2738(99)00337-9,O+E
(La2O3)0.45(SrO)0.1(Al2O3)0.45(MgO)0.1,0.001175151,639.6639539,2.00E+01,0,,https://doi.org/10.1016/S0167-2738(99)00337-9,O+E
(La2O3)0.45(SrO)0.1(Al2O3)0.45(MgO)0.1,0.000313908,550.8767035,2.00E+01,0,,https://doi.org/10.1016/S0167-2738(99)00337-9,O+E
(La2O3)0.45(SrO)0.1(Al2O3)0.45(MgO)0.1,2.23954E-05,445.0823032,2.00E+01,0,,https://doi.org/10.1016/S0167-2738(99)00337-9,O+E
(La2O3)0.45(SrO)0.1(Al2O3)0.45(MgO)0.1,1.49712E-06,349.4842919,2.00E+01,0,,https://doi.org/10.1016/S0167-2738(99)00337-9,O+E
(La2O3)0.45(SrO)0.1(Al2O3)0.45(MgO)0.1,5.57803E-08,292.1403,2.00E+01,0,,https://doi.org/10.1016/S0167-2738(99)00337-9,O+E
(La2O3)0.45(SrO)0.1(Al2O3)0.45(MgO)0.1,1.46923E-08,247.1334962,2.00E+01,0,,https://doi.org/10.1016/S0167-2738(99)00337-9,O+E
(La2O3)0.45(SrO)0.1(In2O3)0.45(MgO)0.1,0.007251342,998.610411,2.00E+01,0,,https://doi.org/10.1016/S0167-2738(99)00337-9,O+E
(La2O3)0.45(SrO)0.1(In2O3)0.45(MgO)0.1,0.002855623,860.6239299,2.00E+01,0,,https://doi.org/10.1016/S0167-2738(99)00337-9,O+E
(La2O3)0.45(SrO)0.1(In2O3)0.45(MgO)0.1,0.001374202,763.1928766,2.00E+01,0,,https://doi.org/10.1016/S0167-2738(99)00337-9,O+E
(La2O3)0.45(SrO)0.1(In2O3)0.45(MgO)0.1,0.000488168,675.3729359,2.00E+01,0,,https://doi.org/10.1016/S0167-2738(99)00337-9,O+E
(La2O3)0.45(SrO)0.1(In2O3)0.45(MgO)0.1,0.000163789,582.2169985,2.00E+01,0,,https://doi.org/10.1016/S0167-2738(99)00337-9,O+E
(La2O3)0.45(SrO)0.1(In2O3)0.45(MgO)0.1,4.07874E-05,496.1563311,2.00E+01,0,,https://doi.org/10.1016/S0167-2738(99)00337-9,O+E
(La2O3)0.45(SrO)0.1(In2O3)0.45(MgO)0.1,1.0826E-05,384.8396059,2.00E+01,0,,https://doi.org/10.1016/S0167-2738(99)00337-9,O+E
(La2O3)0.45(SrO)0.1(In2O3)0.45(MgO)0.1,1.2534E-06,290.2837945,2.00E+01,0,,https://doi.org/10.1016/S0167-2738(99)00337-9,O+E
(La2O3)0.45(SrO)0.1(In2O3)0.45(MgO)0.1,2.4686E-07,240.4589167,2.00E+01,0,,https://doi.org/10.1016/S0167-2738(99)00337-9,O+E
(La2O3)0.45(SrO)0.1(Ga2O3)0.45(MgO)0.1,0.213016031,1000,3.92989E-18,0,,https://doi.org/10.1016/S0167-2738(99)00337-9,O
(La2O3)0.45(SrO)0.1(Ga2O3)0.45(MgO)0.1,0.228799306,1000,9.86804E-18,0,,https://doi.org/10.1016/S0167-2738(99)00337-9,O
(La2O3)0.45(SrO)0.1(Ga2O3)0.45(MgO)0.1,0.217171323,1000,2.11334E-16,0,,https://doi.org/10.1016/S0167-2738(99)00337-9,O
(La2O3)0.45(SrO)0.1(Ga2O3)0.45(MgO)0.1,0.221165441,1000,6.67219E-16,0,,https://doi.org/10.1016/S0167-2738(99)00337-9,O
(La2O3)0.45(SrO)0.1(Ga2O3)0.45(MgO)0.1,0.225213026,1000,1.67392E-15,0,,https://doi.org/10.1016/S0167-2738(99)00337-9,O
(La2O3)0.45(SrO)0.1(Ga2O3)0.45(MgO)0.1,0.225286331,1000,3.8886E-15,0,,https://doi.org/10.1016/S0167-2738(99)00337-9,O
(La2O3)0.45(SrO)0.1(Ga2O3)0.45(MgO)0.1,0.188705297,1000,1.93797E-14,0,,https://doi.org/10.1016/S0167-2738(99)00337-9,O
(La2O3)0.45(SrO)0.1(Ga2O3)0.45(MgO)0.1,0.169700461,1000,7.68391E-14,0,,https://doi.org/10.1016/S0167-2738(99)00337-9,O
(La2O3)0.45(SrO)0.1(Ga2O3)0.45(MgO)0.1,0.234494119,1000,4.44958E-10,0,,https://doi.org/10.1016/S0167-2738(99)00337-9,O
(La2O3)0.45(SrO)0.1(Ga2O3)0.45(MgO)0.1,0.226368675,1000,9.56847E-10,0,,https://doi.org/10.1016/S0167-2738(99)00337-9,O
(La2O3)0.45(SrO)0.1(Ga2O3)0.45(MgO)0.1,0.239075456,1000,2.58336E-08,0,,https://doi.org/10.1016/S0167-2738(99)00337-9,O
(La2O3)0.45(SrO)0.1(Ga2O3)0.45(MgO)0.1,0.253663542,1000,0.108370198,0,,https://doi.org/10.1016/S0167-2738(99)00337-9,O
(La2O3)0.45(SrO)0.1(Ga2O3)0.45(MgO)0.1,0.263313477,1000,10.76098139,0,,https://doi.org/10.1016/S0167-2738(99)00337-9,O
(La2O3)0.45(SrO)0.1(Ga2O3)0.45(MgO)0.1,0.268187956,1000,46.15980477,0,,https://doi.org/10.1016/S0167-2738(99)00337-9,O
(La2O3)0.45(SrO)0.1(Ga2O3)0.45(MgO)0.1,0.303824057,1000,99.52775569,0,,https://doi.org/10.1016/S0167-2738(99)00337-9,O
(La2O3)0.45(SrO)0.1(Al2O3)0.45(MgO)0.1,0.029598982,1000,4.10578E-18,0,,https://doi.org/10.1016/S0167-2738(99)00337-9,O+E
(La2O3)0.45(SrO)0.1(Al2O3)0.45(MgO)0.1,0.020772602,1000,2.0324E-16,0,,https://doi.org/10.1016/S0167-2738(99)00337-9,O+E
(La2O3)0.45(SrO)0.1(Al2O3)0.45(MgO)0.1,0.020412554,1000,4.37181E-16,0,,https://doi.org/10.1016/S0167-2738(99)00337-9,O+E
(La2O3)0.45(SrO)0.1(Al2O3)0.45(MgO)0.1,0.020059339,1000,1.01529E-15,0,,https://doi.org/10.1016/S0167-2738(99)00337-9,O+E
(La2O3)0.45(SrO)0.1(Al2O3)0.45(MgO)0.1,0.019365983,1000,2.74757E-15,0,,https://doi.org/10.1016/S0167-2738(99)00337-9,O+E
(La2O3)0.45(SrO)0.1(Al2O3)0.45(MgO)0.1,0.018047669,1000,1.37175E-14,0,,https://doi.org/10.1016/S0167-2738(99)00337-9,O+E
(La2O3)0.45(SrO)0.1(Al2O3)0.45(MgO)0.1,0.018708212,1000,3.71661E-14,0,,https://doi.org/10.1016/S0167-2738(99)00337-9,O+E
(La2O3)0.45(SrO)0.1(Al2O3)0.45(MgO)0.1,0.018072782,1000,5.02742E-13,0,,https://doi.org/10.1016/S0167-2738(99)00337-9,O+E
(La2O3)0.45(SrO)0.1(Al2O3)0.45(MgO)0.1,0.018452057,1000,1.15494E-09,0,,https://doi.org/10.1016/S0167-2738(99)00337-9,O+E
(La2O3)0.45(SrO)0.1(Al2O3)0.45(MgO)0.1,0.018466256,1000,8.46819E-09,0,,https://doi.org/10.1016/S0167-2738(99)00337-9,O+E
(La2O3)0.45(SrO)0.1(Al2O3)0.45(MgO)0.1,0.018493593,1000,3.90566E-07,0,,https://doi.org/10.1016/S0167-2738(99)00337-9,O+E
(La2O3)0.45(SrO)0.1(Al2O3)0.45(MgO)0.1,0.018197256,1000,2.64156E-05,0,,https://doi.org/10.1016/S0167-2738(99)00337-9,O+E
(La2O3)0.45(SrO)0.1(Al2O3)0.45(MgO)0.1,0.019596522,1000,0.056257845,0,,https://doi.org/10.1016/S0167-2738(99)00337-9,O+E
(La2O3)0.45(SrO)0.1(Al2O3)0.45(MgO)0.1,0.028013371,1000,4.818165374,0,,https://doi.org/10.1016/S0167-2738(99)00337-9,O+E
(La2O3)0.45(SrO)0.1(Al2O3)0.45(MgO)0.1,0.034088158,1000,28.16378299,0,,https://doi.org/10.1016/S0167-2738(99)00337-9,O+E
(La2O3)0.45(SrO)0.1(Al2O3)0.45(MgO)0.1,0.039316307,1000,89.10255218,0,,https://doi.org/10.1016/S0167-2738(99)00337-9,O+E
(La2O3)0.45(SrO)0.1(In2O3)0.45(MgO)0.1,0.009179434,1000,5.00931E-15,0,,https://doi.org/10.1016/S0167-2738(99)00337-9,O+E
(La2O3)0.45(SrO)0.1(In2O3)0.45(MgO)0.1,0.009527231,1000,3.39101E-13,0,,https://doi.org/10.1016/S0167-2738(99)00337-9,O+E
(La2O3)0.45(SrO)0.1(In2O3)0.45(MgO)0.1,0.009288984,1000,0.110736146,0,,https://doi.org/10.1016/S0167-2738(99)00337-9,O+E
(La2O3)0.45(SrO)0.1(In2O3)0.45(MgO)0.1,0.015574317,1000,2.217485544,0,,https://doi.org/10.1016/S0167-2738(99)00337-9,O+E
(La2O3)0.45(SrO)0.1(In2O3)0.45(MgO)0.1,0.017646923,1000,7.571981586,0,,https://doi.org/10.1016/S0167-2738(99)00337-9,O+E
(La2O3)0.45(SrO)0.1(In2O3)0.45(MgO)0.1,0.019641796,1000,22.1755115,0,,https://doi.org/10.1016/S0167-2738(99)00337-9,O+E
(La2O3)0.45(SrO)0.1(In2O3)0.45(MgO)0.1,0.021860885,1000,55.71621107,0,,https://doi.org/10.1016/S0167-2738(99)00337-9,O+E
(La2O3)0.45(SrO)0.1(In2O3)0.45(MgO)0.1,0.021866706,1000,111.0412472,0,,https://doi.org/10.1016/S0167-2738(99)00337-9,O+E
(La2O3)0.45(SrO)0.1(Sc2O3)0.45(MgO)0.1,0.007940204,1000,3.72057E-18,0,,https://doi.org/10.1016/S0167-2738(99)00337-9,O+H
(La2O3)0.45(SrO)0.1(Sc2O3)0.45(MgO)0.1,0.007812048,1000,1.8521E-16,0,,https://doi.org/10.1016/S0167-2738(99)00337-9,O+H
(La2O3)0.45(SrO)0.1(Sc2O3)0.45(MgO)0.1,0.007676643,1000,3.98397E-16,0,,https://doi.org/10.1016/S0167-2738(99)00337-9,O+H
(La2O3)0.45(SrO)0.1(Sc2O3)0.45(MgO)0.1,0.007413052,1000,1.99021E-15,0,,https://doi.org/10.1016/S0167-2738(99)00337-9,O+H
(La2O3)0.45(SrO)0.1(Sc2O3)0.45(MgO)0.1,0.007415904,1000,5.38907E-15,0,,https://doi.org/10.1016/S0167-2738(99)00337-9,O+H
(La2O3)0.45(SrO)0.1(Sc2O3)0.45(MgO)0.1,0.007419195,1000,1.70093E-14,0,,https://doi.org/10.1016/S0167-2738(99)00337-9,O+H
(La2O3)0.45(SrO)0.1(Sc2O3)0.45(MgO)0.1,0.007037557,1000,6.75002E-14,0,,https://doi.org/10.1016/S0167-2738(99)00337-9,O+H
(La2O3)0.45(SrO)0.1(Sc2O3)0.45(MgO)0.1,0.007447785,1000,3.60443E-10,0,,https://doi.org/10.1016/S0167-2738(99)00337-9,O+H
(La2O3)0.45(SrO)0.1(Sc2O3)0.45(MgO)0.1,0.007450871,1000,1.05373E-09,0,,https://doi.org/10.1016/S0167-2738(99)00337-9,O+H
(La2O3)0.45(SrO)0.1(Sc2O3)0.45(MgO)0.1,0.007460355,1000,2.84241E-08,0,,https://doi.org/10.1016/S0167-2738(99)00337-9,O+H
(La2O3)0.45(SrO)0.1(Sc2O3)0.45(MgO)0.1,0.007879128,1000,7.67415E-07,0,,https://doi.org/10.1016/S0167-2738(99)00337-9,O+H
(La2O3)0.45(SrO)0.1(Sc2O3)0.45(MgO)0.1,0.014230933,1000,0.076029593,0,,https://doi.org/10.1016/S0167-2738(99)00337-9,O+H
(La2O3)0.45(SrO)0.1(Sc2O3)0.45(MgO)0.1,0.042142056,1000,1.047792339,0,,https://doi.org/10.1016/S0167-2738(99)00337-9,O+H
(La2O3)0.45(SrO)0.1(Sc2O3)0.45(MgO)0.1,0.053126114,1000,3.584221919,0,,https://doi.org/10.1016/S0167-2738(99)00337-9,O+H
(La2O3)0.45(SrO)0.1(Sc2O3)0.45(MgO)0.1,0.065792792,1000,12.25705337,0,,https://doi.org/10.1016/S0167-2738(99)00337-9,O+H
(La2O3)0.45(SrO)0.1(Sc2O3)0.45(MgO)0.1,0.092300865,1000,77.53563405,0,,https://doi.org/10.1016/S0167-2738(99)00337-9,O+H
(La2O3)0.45(SrO)0.1(Ga2O3)0.45(MgO)0.1,0.116,800,1.00E-03,0,,https://doi.org/10.1111/j.1151-2916.1998.tb02662.x,O
(La2O3)0.45(SrO)0.1(Ga2O3)0.45(MgO)0.1,0.061,702,1.00E-03,0,,https://doi.org/10.1111/j.1151-2916.1998.tb02662.x,O
(La2O3)0.45(SrO)0.1(Ga2O3)0.45(MgO)0.1,0.023,595,1.00E-03,0,,https://doi.org/10.1111/j.1151-2916.1998.tb02662.x,O
(La2O3)0.45(SrO)0.1(Sc2O3)0.45(MgO)0.1,0.062698134,1002.720165,100,1.9,,https://doi.org/10.1016/S0167-2738(99)00194-0,O+H
(La2O3)0.45(SrO)0.1(Sc2O3)0.45(MgO)0.1,0.03740509,899.7616646,100,1.9,,https://doi.org/10.1016/S0167-2738(99)00194-0,O+H
(La2O3)0.45(SrO)0.1(Sc2O3)0.45(MgO)0.1,0.014618792,763.7892977,100,1.9,,https://doi.org/10.1016/S0167-2738(99)00194-0,O+H
(La2O3)0.45(SrO)0.1(Sc2O3)0.45(MgO)0.1,0.009702462,711.1269841,100,1.9,,https://doi.org/10.1016/S0167-2738(99)00194-0,O+H
(La2O3)0.45(SrO)0.1(Sc2O3)0.45(MgO)0.1,0.005832353,667.3437816,100,1.9,,https://doi.org/10.1016/S0167-2738(99)00194-0,O+H
(La2O3)0.45(SrO)0.1(Sc2O3)0.45(MgO)0.1,0.001709423,606.8486282,100,1.9,,https://doi.org/10.1016/S0167-2738(99)00194-0,O+H
(La2O3)0.45(SrO)0.1(Sc2O3)0.45(MgO)0.1,0.000360697,517.144435,100,1.9,,https://doi.org/10.1016/S0167-2738(99)00194-0,O+H
(La2O3)0.45(SrO)0.1(Sc2O3)0.45(MgO)0.1,0.000165552,476.3956487,100,1.9,,https://doi.org/10.1016/S0167-2738(99)00194-0,O+H
(La2O3)0.45(SrO)0.1(Sc2O3)0.45(MgO)0.1,3.47076E-05,404.3488711,100,1.9,,https://doi.org/10.1016/S0167-2738(99)00194-0,O+H
(La2O3)0.45(SrO)0.1(Sc2O3)0.45(MgO)0.1,3.36339E-06,303.5654061,100,1.9,,https://doi.org/10.1016/S0167-2738(99)00194-0,O+H
(La2O3)0.45(SrO)0.1(Sc2O3)0.45(MgO)0.1,1.83558E-06,280.2421178,100,1.9,,https://doi.org/10.1016/S0167-2738(99)00194-0,O+H
(La2O3)0.45(SrO)0.1(Sc2O3)0.45(MgO)0.1,1.00419E-07,206.1344668,100,1.9,,https://doi.org/10.1016/S0167-2738(99)00194-0,O+H
(La2O3)0.45(SrO)0.1(Sc2O3)0.45(MgO)0.1,3.48361E-08,182.6589907,100,1.9,,https://doi.org/10.1016/S0167-2738(99)00194-0,O+H
(La2O3)0.45(SrO)0.1(Sc2O3)0.45(MgO)0.1,1.00776E-08,158.9554111,100,1.9,,https://doi.org/10.1016/S0167-2738(99)00194-0,O+H
(La2O3)0.45(SrO)0.1(Sc2O3)0.45(MgO)0.1,0.002238974,1009.758621,0,0,,https://doi.org/10.1016/S0167-2738(99)00194-0,O+H
(La2O3)0.45(SrO)0.1(Sc2O3)0.45(MgO)0.1,0.001349873,949.0762155,0,0,,https://doi.org/10.1016/S0167-2738(99)00194-0,O+H
(La2O3)0.45(SrO)0.1(Sc2O3)0.45(MgO)0.1,0.00111647,899.7616646,0,0,,https://doi.org/10.1016/S0167-2738(99)00194-0,O+H
(La2O3)0.45(SrO)0.1(Sc2O3)0.45(MgO)0.1,0.000695314,859.7649208,0,0,,https://doi.org/10.1016/S0167-2738(99)00194-0,O+H
(La2O3)0.45(SrO)0.1(Sc2O3)0.45(MgO)0.1,0.000506196,802.1445087,0,0,,https://doi.org/10.1016/S0167-2738(99)00194-0,H
(La2O3)0.45(SrO)0.1(Sc2O3)0.45(MgO)0.1,0.000418498,759.1864595,0,0,,https://doi.org/10.1016/S0167-2738(99)00194-0,H
(La2O3)0.45(SrO)0.1(Sc2O3)0.45(MgO)0.1,0.000313604,723.7845659,0,0,,https://doi.org/10.1016/S0167-2738(99)00194-0,H
(La2O3)0.45(SrO)0.1(Sc2O3)0.45(MgO)0.1,0.000275213,671.1624365,0,0,,https://doi.org/10.1016/S0167-2738(99)00194-0,H
(La2O3)0.45(SrO)0.1(Sc2O3)0.45(MgO)0.1,0.000142073,600.2394366,0,0,,https://doi.org/10.1016/S0167-2738(99)00194-0,H
(La2O3)0.45(SrO)0.1(Sc2O3)0.45(MgO)0.1,7.20682E-05,511.8101266,0,0,,https://doi.org/10.1016/S0167-2738(99)00194-0,H
(La2O3)0.45(SrO)0.1(Sc2O3)0.45(MgO)0.1,3.92692E-05,481.2579075,0,0,,https://doi.org/10.1016/S0167-2738(99)00194-0,H
(La2O3)0.45(SrO)0.1(Sc2O3)0.45(MgO)0.1,1.13837E-05,408.3186813,0,0,,https://doi.org/10.1016/S0167-2738(99)00194-0,H
(La2O3)0.45(SrO)0.1(Sc2O3)0.45(MgO)0.1,1.10136E-06,307.8869457,0,0,,https://doi.org/10.1016/S0167-2738(99)00194-0,H
(La2O3)0.45(SrO)0.1(Sc2O3)0.45(MgO)0.1,5.4818E-07,284.2198922,0,0,,https://doi.org/10.1016/S0167-2738(99)00194-0,H
(La2O3)0.45(SrO)0.1(Sc2O3)0.45(MgO)0.1,4.38033E-08,205.1491003,0,0,,https://doi.org/10.1016/S0167-2738(99)00194-0,H
(La2O3)0.45(SrO)0.1(Sc2O3)0.45(MgO)0.1,1.82428E-08,182.6589907,0,0,,https://doi.org/10.1016/S0167-2738(99)00194-0,H
(La2O3)0.45(SrO)0.1(Sc2O3)0.45(MgO)0.1,7.66596E-09,157.3563165,0,0,,https://doi.org/10.1016/S0167-2738(99)00194-0,H
(La2O3)0.45(SrO)0.1(Sc2O3)0.45(MgO)0.1,0.003534396,1016.875173,0,1.9,,https://doi.org/10.1016/S0167-2738(99)00194-0,O+H
(La2O3)0.45(SrO)0.1(Sc2O3)0.45(MgO)0.1,0.002564134,955.5336856,0,1.9,,https://doi.org/10.1016/S0167-2738(99)00194-0,O+H
(La2O3)0.45(SrO)0.1(Sc2O3)0.45(MgO)0.1,0.001865383,893.8757842,0,1.9,,https://doi.org/10.1016/S0167-2738(99)00194-0,O+H
(La2O3)0.45(SrO)0.1(Sc2O3)0.45(MgO)0.1,0.001541445,797.1956272,0,1.9,,https://doi.org/10.1016/S0167-2738(99)00194-0,H
(La2O3)0.45(SrO)0.1(Sc2O3)0.45(MgO)0.1,0.001207897,715.3103082,0,1.9,,https://doi.org/10.1016/S0167-2738(99)00194-0,H
(La2O3)0.45(SrO)0.1(Sc2O3)0.45(MgO)0.1,0.000907541,678.8935517,0,1.9,,https://doi.org/10.1016/S0167-2738(99)00194-0,H
(La2O3)0.45(SrO)0.1(Sc2O3)0.45(MgO)0.1,0.000518066,600.2394366,0,1.9,,https://doi.org/10.1016/S0167-2738(99)00194-0,H
(La2O3)0.45(SrO)0.1(Sc2O3)0.45(MgO)0.1,0.000205768,522.5517536,0,1.9,,https://doi.org/10.1016/S0167-2738(99)00194-0,H
(La2O3)0.45(SrO)0.1(Sc2O3)0.45(MgO)0.1,1.99353E-05,404.3488711,0,1.9,,https://doi.org/10.1016/S0167-2738(99)00194-0,H
(La2O3)0.45(SrO)0.1(Sc2O3)0.45(MgO)0.1,4.00604E-06,309.341891,0,1.9,,https://doi.org/10.1016/S0167-2738(99)00194-0,H
(La2O3)0.45(SrO)0.1(Sc2O3)0.45(MgO)0.1,2.17143E-06,289.6134301,0,1.9,,https://doi.org/10.1016/S0167-2738(99)00194-0,H
(La2O3)0.45(SrO)0.1(Sc2O3)0.45(MgO)0.1,1.59071E-07,207.1239029,0,1.9,,https://doi.org/10.1016/S0167-2738(99)00194-0,H
(La2O3)0.45(SrO)0.1(Sc2O3)0.45(MgO)0.1,5.03167E-08,183.5537555,0,1.9,,https://doi.org/10.1016/S0167-2738(99)00194-0,H
(La2O3)0.45(SrO)0.1(Sc2O3)0.45(MgO)0.1,1.59074E-08,161.3764596,0,1.9,,https://doi.org/10.1016/S0167-2738(99)00194-0,H
(La2O3)0.45(SrO)0.1(Sc2O3)0.45(MgO)0.1,0.003052154,1000,2.69716E-20,1.9,,https://doi.org/10.1016/S0167-2738(99)00194-0,O+H
(La2O3)0.45(SrO)0.1(Sc2O3)0.45(MgO)0.1,0.003172919,1000,6.5159E-18,1.9,,https://doi.org/10.1016/S0167-2738(99)00194-0,O+H
(La2O3)0.45(SrO)0.1(Sc2O3)0.45(MgO)0.1,0.003059392,1000,4.25149E-17,1.9,,https://doi.org/10.1016/S0167-2738(99)00194-0,O+H
(La2O3)0.45(SrO)0.1(Sc2O3)0.45(MgO)0.1,0.003060447,1000,1.24066E-16,1.9,,https://doi.org/10.1016/S0167-2738(99)00194-0,O+H
(La2O3)0.45(SrO)0.1(Sc2O3)0.45(MgO)0.1,0.003005585,1000,4.73535E-16,1.9,,https://doi.org/10.1016/S0167-2738(99)00194-0,O+H
(La2O3)0.45(SrO)0.1(Sc2O3)0.45(MgO)0.1,0.002951962,1000,2.36227E-15,1.9,,https://doi.org/10.1016/S0167-2738(99)00194-0,O+H
(La2O3)0.45(SrO)0.1(Sc2O3)0.45(MgO)0.1,0.003009212,1000,2.0102E-14,1.9,,https://doi.org/10.1016/S0167-2738(99)00194-0,O+H
(La2O3)0.45(SrO)0.1(Sc2O3)0.45(MgO)0.1,0.003133266,1000,6.87768E-10,1.9,,https://doi.org/10.1016/S0167-2738(99)00194-0,O+H
(La2O3)0.45(SrO)0.1(Sc2O3)0.45(MgO)0.1,0.003255697,1000,3.81051E-08,1.9,,https://doi.org/10.1016/S0167-2738(99)00194-0,O+H
(La2O3)0.45(SrO)0.1(Sc2O3)0.45(MgO)0.1,0.019025152,1000,4.906833107,1.9,,https://doi.org/10.1016/S0167-2738(99)00194-0,O+H
(La2O3)0.45(SrO)0.1(Sc2O3)0.45(MgO)0.1,0.025603152,1000,36.13230401,1.9,,https://doi.org/10.1016/S0167-2738(99)00194-0,O+E
(La2O3)0.45(SrO)0.1(Sc2O3)0.45(MgO)0.1,0.038506513,1000,302.8715059,1.9,,https://doi.org/10.1016/S0167-2738(99)00194-0,O+E
(La2O3)0.45(SrO)0.1(Sc2O3)0.45(MgO)0.1,0.051820247,1000,2230.246085,1.9,,https://doi.org/10.1016/S0167-2738(99)00194-0,O+E
(La2O3)0.45(SrO)0.1(Sc2O3)0.45(MgO)0.1,0.002486849,1000,8.37003E-22,0,,https://doi.org/10.1016/S0167-2738(99)00194-0,O+H
(La2O3)0.45(SrO)0.1(Sc2O3)0.45(MgO)0.1,0.002270629,1000,1.36007E-19,0,,https://doi.org/10.1016/S0167-2738(99)00194-0,O+H
(La2O3)0.45(SrO)0.1(Sc2O3)0.45(MgO)0.1,0.00223079,1000,1.73185E-18,0,,https://doi.org/10.1016/S0167-2738(99)00194-0,O+H
(La2O3)0.45(SrO)0.1(Sc2O3)0.45(MgO)0.1,0.002191179,1000,1.12918E-17,0,,https://doi.org/10.1016/S0167-2738(99)00194-0,O+H
(La2O3)0.45(SrO)0.1(Sc2O3)0.45(MgO)0.1,0.002112597,1000,5.63707E-17,0,,https://doi.org/10.1016/S0167-2738(99)00194-0,O+H
(La2O3)0.45(SrO)0.1(Sc2O3)0.45(MgO)0.1,0.002153198,1000,2.80807E-16,0,,https://doi.org/10.1016/S0167-2738(99)00194-0,O+H
(La2O3)0.45(SrO)0.1(Sc2O3)0.45(MgO)0.1,0.002200921,1000,1.09916E-11,0,,https://doi.org/10.1016/S0167-2738(99)00194-0,O+H
(La2O3)0.45(SrO)0.1(Sc2O3)0.45(MgO)0.1,0.002201774,1000,3.667E-11,0,,https://doi.org/10.1016/S0167-2738(99)00194-0,O+H
(La2O3)0.45(SrO)0.1(Sc2O3)0.45(MgO)0.1,0.002163982,1000,1.55779E-09,0,,https://doi.org/10.1016/S0167-2738(99)00194-0,O+H
(La2O3)0.45(SrO)0.1(Sc2O3)0.45(MgO)0.1,0.0023771,1000,9.84587E-08,0,,https://doi.org/10.1016/S0167-2738(99)00194-0,O+H
(La2O3)0.45(SrO)0.1(Sc2O3)0.45(MgO)0.1,0.018677673,1000,6.417865967,0,,https://doi.org/10.1016/S0167-2738(99)00194-0,O+H
(La2O3)0.45(SrO)0.1(Sc2O3)0.45(MgO)0.1,0.029150708,1000,53.71924889,0,,https://doi.org/10.1016/S0167-2738(99)00194-0,O+E
(La2O3)0.45(SrO)0.1(Sc2O3)0.45(MgO)0.1,0.043851393,1000,879.4005694,0,,https://doi.org/10.1016/S0167-2738(99)00194-0,O+E
(La2O3)0.45(SrO)0.1(Sc2O3)0.45(MgO)0.1,0.053770944,1000,1703.92978,0,,https://doi.org/10.1016/S0167-2738(99)00194-0,O+E
(La2O3)0.45(SrO)0.1(Sc2O3)0.45(MgO)0.1,0.000742087,600,2.77385E-29,1.9,,https://doi.org/10.1016/S0167-2738(99)00194-0,H
(La2O3)0.45(SrO)0.1(Sc2O3)0.45(MgO)0.1,0.000715412,600,1.05948E-28,1.9,,https://doi.org/10.1016/S0167-2738(99)00194-0,H
(La2O3)0.45(SrO)0.1(Sc2O3)0.45(MgO)0.1,0.000715782,600,5.28154E-28,1.9,,https://doi.org/10.1016/S0167-2738(99)00194-0,H
(La2O3)0.45(SrO)0.1(Sc2O3)0.45(MgO)0.1,0.000716152,600,2.63285E-27,1.9,,https://doi.org/10.1016/S0167-2738(99)00194-0,H
(La2O3)0.45(SrO)0.1(Sc2O3)0.45(MgO)0.1,0.000716584,600,1.71542E-26,1.9,,https://doi.org/10.1016/S0167-2738(99)00194-0,H
(La2O3)0.45(SrO)0.1(Sc2O3)0.45(MgO)0.1,0.00071714,600,1.90927E-25,1.9,,https://doi.org/10.1016/S0167-2738(99)00194-0,H
(La2O3)0.45(SrO)0.1(Sc2O3)0.45(MgO)0.1,0.000717881,600,4.7446E-24,1.9,,https://doi.org/10.1016/S0167-2738(99)00194-0,H
(La2O3)0.45(SrO)0.1(Sc2O3)0.45(MgO)0.1,0.000718314,600,3.09131E-23,1.9,,https://doi.org/10.1016/S0167-2738(99)00194-0,H
(La2O3)0.45(SrO)0.1(Sc2O3)0.45(MgO)0.1,0.000692494,600,1.18074E-22,1.9,,https://doi.org/10.1016/S0167-2738(99)00194-0,H
(La2O3)0.45(SrO)0.1(Sc2O3)0.45(MgO)0.1,0.000694196,600,2.43258E-19,1.9,,https://doi.org/10.1016/S0167-2738(99)00194-0,H
(La2O3)0.45(SrO)0.1(Sc2O3)0.45(MgO)0.1,0.001478033,600,35.29914837,1.9,,https://doi.org/10.1016/S0167-2738(99)00194-0,H+E
(La2O3)0.45(SrO)0.1(Sc2O3)0.45(MgO)0.1,0.001652378,600,117.2581666,1.9,,https://doi.org/10.1016/S0167-2738(99)00194-0,H+E
(La2O3)0.45(SrO)0.1(Sc2O3)0.45(MgO)0.1,0.001846969,600,228.0167396,1.9,,https://doi.org/10.1016/S0167-2738(99)00194-0,H+E
(La2O3)0.45(SrO)0.1(Sc2O3)0.45(MgO)0.1,0.001989753,600,758.5235619,1.9,,https://doi.org/10.1016/S0167-2738(99)00194-0,H+E
(La2O3)0.45(SrO)0.1(Sc2O3)0.45(MgO)0.1,0.00218336,600,1687.49795,1.9,,https://doi.org/10.1016/S0167-2738(99)00194-0,H+E
(La2O3)0.45(SrO)0.1(Sc2O3)0.45(MgO)0.1,0.000210379,600,6.00144E-31,0,,https://doi.org/10.1016/S0167-2738(99)00194-0,H
(La2O3)0.45(SrO)0.1(Sc2O3)0.45(MgO)0.1,0.00021859,600,2.90842E-29,0,,https://doi.org/10.1016/S0167-2738(99)00194-0,H
(La2O3)0.45(SrO)0.1(Sc2O3)0.45(MgO)0.1,0.000218741,600,2.47673E-28,0,,https://doi.org/10.1016/S0167-2738(99)00194-0,H
(La2O3)0.45(SrO)0.1(Sc2O3)0.45(MgO)0.1,0.000223031,600,4.11606E-27,0,,https://doi.org/10.1016/S0167-2738(99)00194-0,H
(La2O3)0.45(SrO)0.1(Sc2O3)0.45(MgO)0.1,0.00016299,600,1.76876E-25,0,,https://doi.org/10.1016/S0167-2738(99)00194-0,H
(La2O3)0.45(SrO)0.1(Sc2O3)0.45(MgO)0.1,0.000157335,600,3.74838E-23,0,,https://doi.org/10.1016/S0167-2738(99)00194-0,H
(La2O3)0.45(SrO)0.1(Sc2O3)0.45(MgO)0.1,0.000154581,600,5.45672E-22,0,,https://doi.org/10.1016/S0167-2738(99)00194-0,H
(La2O3)0.45(SrO)0.1(Sc2O3)0.45(MgO)0.1,0.00016968,600,3.54256E-21,0,,https://doi.org/10.1016/S0167-2738(99)00194-0,H
(La2O3)0.45(SrO)0.1(Sc2O3)0.45(MgO)0.1,0.000176364,600,5.0099E-19,0,,https://doi.org/10.1016/S0167-2738(99)00194-0,H
(La2O3)0.45(SrO)0.1(Sc2O3)0.45(MgO)0.1,0.001811831,600,26.79523123,0,,https://doi.org/10.1016/S0167-2738(99)00194-0,H+E
(La2O3)0.45(SrO)0.1(Sc2O3)0.45(MgO)0.1,0.002141268,600,88.81803734,0,,https://doi.org/10.1016/S0167-2738(99)00194-0,H+E
(La2O3)0.45(SrO)0.1(Sc2O3)0.45(MgO)0.1,0.002577242,600,131.7650525,0,,https://doi.org/10.1016/S0167-2738(99)00194-0,H+E
(La2O3)0.45(SrO)0.1(Sc2O3)0.45(MgO)0.1,0.003160508,600,333.6897066,0,,https://doi.org/10.1016/S0167-2738(99)00194-0,H+E
(La2O3)0.45(SrO)0.1(Sc2O3)0.45(MgO)0.1,0.004022712,600,1441.508302,0,,https://doi.org/10.1016/S0167-2738(99)00194-0,H+E
(La2O3)0.45(SrO)0.1(Sc2O3)0.45(MgO)0.1,0.004495863,600,1875.963354,0,,https://doi.org/10.1016/S0167-2738(99)00194-0,H+E
(La2O3)0.475(SrO)0.05(Ga2O3)0.45(MgO)0.1,0.079,800,1.00E-03,0,,https://doi.org/10.1111/j.1151-2916.1998.tb02662.x,O
(La2O3)0.475(SrO)0.05(Ga2O3)0.45(MgO)0.1,0.042,702,1.00E-03,0,,https://doi.org/10.1111/j.1151-2916.1998.tb02662.x,O
(La2O3)0.475(SrO)0.05(Ga2O3)0.45(MgO)0.1,0.017,595,1.00E-03,0,,https://doi.org/10.1111/j.1151-2916.1998.tb02662.x,O
(BaO)1(ZrO2)0.5(CeO2)0.4(Y2O3)0.1,0.008553162,800,0,1.9,2.38,https://doi.org/10.1016/j.ijhydene.2016.10.120,H
(BaO)1(ZrO2)0.5(CeO2)0.4(Y2O3)0.1,0.007239832,700,0,1.9,2.38,https://doi.org/10.1016/j.ijhydene.2016.10.120,H
(BaO)1(ZrO2)0.5(CeO2)0.4(Y2O3)0.1,0.006660846,600,0,1.9,2.38,https://doi.org/10.1016/j.ijhydene.2016.10.120,H
(BaO)1(ZrO2)0.5(CeO2)0.4(Y2O3)0.1,0.003874675,500,0,1.9,2.38,https://doi.org/10.1016/j.ijhydene.2016.10.120,H
(BaO)1(ZrO2)0.5(CeO2)0.4(Y2O3)0.1,0.001042556,400,0,1.9,2.38,https://doi.org/10.1016/j.ijhydene.2016.10.120,H
(BaO)1(ZrO2)0.5(CeO2)0.4(Y2O3)0.1,0.023744641,800,21,1.9,2.38,https://doi.org/10.1016/j.ijhydene.2016.10.120,H+E
(BaO)1(ZrO2)0.5(CeO2)0.4(Y2O3)0.1,0.012975442,700,21,1.9,2.38,https://doi.org/10.1016/j.ijhydene.2016.10.120,H+E
(BaO)1(ZrO2)0.5(CeO2)0.4(Y2O3)0.1,0.007869146,600,21,1.9,2.38,https://doi.org/10.1016/j.ijhydene.2016.10.120,H+E
(BaO)1(ZrO2)0.5(CeO2)0.4(Y2O3)0.1,0.003794771,500,21,1.9,2.38,https://doi.org/10.1016/j.ijhydene.2016.10.120,H+E
(BaO)1(ZrO2)0.5(CeO2)0.4(Y2O3)0.1,0.000846451,400,21,1.9,2.38,https://doi.org/10.1016/j.ijhydene.2016.10.120,H+E
(SrO)1(ZrO2)0.5(CeO2)0.4(Y2O3)0.1,0.014103317,800,0,1.9,3.67,https://doi.org/10.1016/j.ijhydene.2016.10.120,H
(SrO)1(ZrO2)0.5(CeO2)0.4(Y2O3)0.1,0.008733262,700,0,1.9,3.67,https://doi.org/10.1016/j.ijhydene.2016.10.120,H
(SrO)1(ZrO2)0.5(CeO2)0.4(Y2O3)0.1,0.004872847,600,0,1.9,3.67,https://doi.org/10.1016/j.ijhydene.2016.10.120,H
(SrO)1(ZrO2)0.5(CeO2)0.4(Y2O3)0.1,0.001948017,500,0,1.9,3.67,https://doi.org/10.1016/j.ijhydene.2016.10.120,H
(SrO)1(ZrO2)0.5(CeO2)0.4(Y2O3)0.1,0.000513343,400,0,1.9,3.67,https://doi.org/10.1016/j.ijhydene.2016.10.120,H
(SrO)1(ZrO2)0.5(CeO2)0.4(Y2O3)0.1,0.019684194,800,21,1.9,3.67,https://doi.org/10.1016/j.ijhydene.2016.10.120,H+E
(SrO)1(ZrO2)0.5(CeO2)0.4(Y2O3)0.1,0.010983076,700,21,1.9,3.67,https://doi.org/10.1016/j.ijhydene.2016.10.120,H+E
(SrO)1(ZrO2)0.5(CeO2)0.4(Y2O3)0.1,0.00518719,600,21,1.9,3.67,https://doi.org/10.1016/j.ijhydene.2016.10.120,H+E
(SrO)1(ZrO2)0.5(CeO2)0.4(Y2O3)0.1,0.001989035,500,21,1.9,3.67,https://doi.org/10.1016/j.ijhydene.2016.10.120,H+E
(SrO)1(ZrO2)0.5(CeO2)0.4(Y2O3)0.1,0.000513343,400,21,1.9,3.67,https://doi.org/10.1016/j.ijhydene.2016.10.120,H+E
(BaO)1(CeO2)0.4(ZrO2)0.4(Dy2O3)0.1,0.079831146,900.2851986,20,1.9,5.1,https://doi.org/10.1016/j.electacta.2018.07.179,H+E
(BaO)1(CeO2)0.4(ZrO2)0.4(Dy2O3)0.1,0.067967386,851.567474,20,1.9,5.1,https://doi.org/10.1016/j.electacta.2018.07.179,H+E
(BaO)1(CeO2)0.4(ZrO2)0.4(Dy2O3)0.1,0.059103991,799.6072607,20,1.9,5.1,https://doi.org/10.1016/j.electacta.2018.07.179,H+E
(BaO)1(CeO2)0.4(ZrO2)0.4(Dy2O3)0.1,0.050310193,749.0125786,20,1.9,5.1,https://doi.org/10.1016/j.electacta.2018.07.179,H+E
(BaO)1(CeO2)0.4(ZrO2)0.4(Dy2O3)0.1,0.042817759,701.5127436,20,1.9,5.1,https://doi.org/10.1016/j.electacta.2018.07.179,H+E
(BaO)1(CeO2)0.4(ZrO2)0.4(Dy2O3)0.1,0.034546823,650.2954545,20,1.9,5.1,https://doi.org/10.1016/j.electacta.2018.07.179,H+E
(BaO)1(CeO2)0.4(ZrO2)0.4(Dy2O3)0.1,0.026420274,600.655914,20,1.9,5.1,https://doi.org/10.1016/j.electacta.2018.07.179,H+E
(BaO)1(CeO2)0.4(ZrO2)0.4(Dy2O3)0.1,0.020201215,550.8276299,20,1.9,5.1,https://doi.org/10.1016/j.electacta.2018.07.179,H+E
(BaO)1(CeO2)0.4(ZrO2)0.4(Dy2O3)0.1,0.01527977,499.8894174,20,1.9,5.1,https://doi.org/10.1016/j.electacta.2018.07.179,H+E
(BaO)1(CeO2)0.4(ZrO2)0.4(Dy2O3)0.1,0.031287465,900.2851986,0,1.9,5.1,https://doi.org/10.1016/j.electacta.2018.07.179,H
(BaO)1(CeO2)0.4(ZrO2)0.4(Dy2O3)0.1,0.028729848,851.567474,0,1.9,5.1,https://doi.org/10.1016/j.electacta.2018.07.179,H
(BaO)1(CeO2)0.4(ZrO2)0.4(Dy2O3)0.1,0.026949801,799.6072607,0,1.9,5.1,https://doi.org/10.1016/j.electacta.2018.07.179,H
(BaO)1(CeO2)0.4(ZrO2)0.4(Dy2O3)0.1,0.026101572,749.0125786,0,1.9,5.1,https://doi.org/10.1016/j.electacta.2018.07.179,H
(BaO)1(CeO2)0.4(ZrO2)0.4(Dy2O3)0.1,0.025011984,701.5127436,0,1.9,5.1,https://doi.org/10.1016/j.electacta.2018.07.179,H
(BaO)1(CeO2)0.4(ZrO2)0.4(Dy2O3)0.1,0.024484367,650.2954545,0,1.9,5.1,https://doi.org/10.1016/j.electacta.2018.07.179,H
(BaO)1(CeO2)0.4(ZrO2)0.4(Dy2O3)0.1,0.023462288,600.655914,0,1.9,5.1,https://doi.org/10.1016/j.electacta.2018.07.179,H
(BaO)1(CeO2)0.4(ZrO2)0.4(Dy2O3)0.1,0.020644997,550.8276299,0,1.9,5.1,https://doi.org/10.1016/j.electacta.2018.07.179,H
(BaO)1(CeO2)0.4(ZrO2)0.4(Dy2O3)0.1,0.016681005,499.8894174,0,1.9,5.1,https://doi.org/10.1016/j.electacta.2018.07.179,H
(BaO)1(CeO2)0.4(ZrO2)0.4(Y2O3)0.1,9.64959E-05,408.6165423,0,1.9,,https://doi.org/10.1016/j.ijhydene.2011.04.106,H
(BaO)1(CeO2)0.4(ZrO2)0.4(Y2O3)0.1,0.00026703,431.1896492,0,1.9,,https://doi.org/10.1016/j.ijhydene.2011.04.106,H
(BaO)1(CeO2)0.4(ZrO2)0.4(Y2O3)0.1,0.000658739,450.8889422,0,1.9,,https://doi.org/10.1016/j.ijhydene.2011.04.106,H
(BaO)1(CeO2)0.4(ZrO2)0.4(Y2O3)0.1,0.001424509,472.2421725,0,1.9,,https://doi.org/10.1016/j.ijhydene.2011.04.106,H
(BaO)1(CeO2)0.4(ZrO2)0.4(Y2O3)0.1,0.002700867,492.7801919,0,1.9,,https://doi.org/10.1016/j.ijhydene.2011.04.106,H
(BaO)1(CeO2)0.4(ZrO2)0.4(Y2O3)0.1,0.004874632,512.4981016,0,1.9,,https://doi.org/10.1016/j.ijhydene.2011.04.106,H
(BaO)1(CeO2)0.4(ZrO2)0.4(Y2O3)0.1,0.008235805,535.1006031,0,1.9,,https://doi.org/10.1016/j.ijhydene.2011.04.106,H
(BaO)1(CeO2)0.4(ZrO2)0.4(Y2O3)0.1,0.013693624,552.3542639,0,1.9,,https://doi.org/10.1016/j.ijhydene.2011.04.106,H
(BaO)1(CeO2)0.4(ZrO2)0.4(Y2O3)0.1,0.019632303,571.6743664,0,1.9,,https://doi.org/10.1016/j.ijhydene.2011.04.106,H
(BaO)1(CeO2)0.4(ZrO2)0.4(Y2O3)0.1,0.027232922,592.2310025,0,1.9,,https://doi.org/10.1016/j.ijhydene.2011.04.106,H
(BaO)1(CeO2)0.4(ZrO2)0.4(Sc2O3)0.1,1.00E-03,600,0,1.9,,https://doi.org/10.1039/B902343G,H
(BaO)1(CeO2)0.4(ZrO2)0.4(Sc2O3)0.1,0.002540238,885.445441,0,3,,https://doi.org/10.1016/j.ssi.2007.02.004,H
(BaO)1(CeO2)0.4(ZrO2)0.4(Sc2O3)0.1,0.002132706,838.9081779,0,3,,https://doi.org/10.1016/j.ssi.2007.02.004,H
(BaO)1(CeO2)0.4(ZrO2)0.4(Sc2O3)0.1,0.001796296,790.8297872,0,3,,https://doi.org/10.1016/j.ssi.2007.02.004,H
(BaO)1(CeO2)0.4(ZrO2)0.4(Sc2O3)0.1,0.001411749,742.0622135,0,3,,https://doi.org/10.1016/j.ssi.2007.02.004,H
(BaO)1(CeO2)0.4(ZrO2)0.4(Sc2O3)0.1,0.00128417,693.3341646,0,3,,https://doi.org/10.1016/j.ssi.2007.02.004,H
(BaO)1(CeO2)0.4(ZrO2)0.4(Sc2O3)0.1,0.001089032,645.2464455,0,3,,https://doi.org/10.1016/j.ssi.2007.02.004,H
(BaO)1(CeO2)0.4(ZrO2)0.4(Sc2O3)0.1,0.001063854,601.717833,0,3,,https://doi.org/10.1016/j.ssi.2007.02.004,H
(BaO)1(CeO2)0.4(ZrO2)0.4(Sc2O3)0.1,0.000911484,549.7176221,0,3,,https://doi.org/10.1016/j.ssi.2007.02.004,H
