Repository: waccoco/2024_NCTU_MI_course

File: Dataset/perovskite_conductivity_mlready.csv (part 10 of 21)
Composition,Conductivity (S/cm),Temperature (degC),PO2 (%),PH2O (%),Grainsize,Ref,Carrier Type
(BaO)1(CeO2)0.7(Nd2O3)0.05(Gd2O3)0.1,0.008447663,749.0623247,0,1.9,4,https://doi.org/10.1016/j.jpowsour.2008.11.007,H
(BaO)1(CeO2)0.7(Nd2O3)0.05(Gd2O3)0.1,0.009400721,799.3869153,0,1.9,4,https://doi.org/10.1016/j.jpowsour.2008.11.007,H
(BaO)1(CeO2)0.7(In2O3)0.05(Gd2O3)0.1,0.010665006,800.6492572,0,0,10,https://doi.org/10.1016/j.electacta.2011.11.004,H
(BaO)1(CeO2)0.7(In2O3)0.05(Gd2O3)0.1,0.007918467,749.9528536,0,0,10,https://doi.org/10.1016/j.electacta.2011.11.004,H
(BaO)1(CeO2)0.7(In2O3)0.05(Gd2O3)0.1,0.005804638,699.4310777,0,0,10,https://doi.org/10.1016/j.electacta.2011.11.004,H
(BaO)1(CeO2)0.7(In2O3)0.05(Gd2O3)0.1,0.00420524,648.3920526,0,0,10,https://doi.org/10.1016/j.electacta.2011.11.004,H
(BaO)1(CeO2)0.7(In2O3)0.05(Gd2O3)0.1,0.003092591,600.0719,0,0,10,https://doi.org/10.1016/j.electacta.2011.11.004,H
(BaO)1(CeO2)0.7(In2O3)0.05(Gd2O3)0.1,0.002433609,548.1129092,0,0,10,https://doi.org/10.1016/j.electacta.2011.11.004,H
(BaO)1(CeO2)0.7(In2O3)0.05(Gd2O3)0.1,0.001858309,499.2266884,0,0,10,https://doi.org/10.1016/j.electacta.2011.11.004,H
(BaO)1(CeO2)0.7(In2O3)0.05(Gd2O3)0.1,0.011086165,800.6492572,20,0,10,https://doi.org/10.1016/j.electacta.2011.11.004,H
(BaO)1(CeO2)0.7(In2O3)0.05(Gd2O3)0.1,0.009008797,749.9528536,20,0,10,https://doi.org/10.1016/j.electacta.2011.11.004,H
(BaO)1(CeO2)0.7(In2O3)0.05(Gd2O3)0.1,0.007062905,699.4310777,20,0,10,https://doi.org/10.1016/j.electacta.2011.11.004,H
(BaO)1(CeO2)0.7(In2O3)0.05(Gd2O3)0.1,0.005425747,648.3920526,20,0,10,https://doi.org/10.1016/j.electacta.2011.11.004,H
(BaO)1(CeO2)0.7(In2O3)0.05(Gd2O3)0.1,0.004167076,600.0719,20,0,10,https://doi.org/10.1016/j.electacta.2011.11.004,H
(BaO)1(CeO2)0.7(In2O3)0.05(Gd2O3)0.1,0.003254526,548.1129092,20,0,10,https://doi.org/10.1016/j.electacta.2011.11.004,H
(BaO)1(CeO2)0.7(In2O3)0.05(Gd2O3)0.1,0.002620616,499.2266884,20,0,10,https://doi.org/10.1016/j.electacta.2011.11.004,H
(BaO)1(CeO2)0.7(In2O3)0.05(Y2O3)0.1,0.009189143,801.1971207,0,0,5,https://doi.org/10.1016/j.electacta.2011.11.004,H
(BaO)1(CeO2)0.7(In2O3)0.05(Y2O3)0.1,0.007355724,751.8283148,0,0,5,https://doi.org/10.1016/j.electacta.2011.11.004,H
(BaO)1(CeO2)0.7(In2O3)0.05(Y2O3)0.1,0.006165042,700.8955823,0,0,5,https://doi.org/10.1016/j.electacta.2011.11.004,H
(BaO)1(CeO2)0.7(In2O3)0.05(Y2O3)0.1,0.004596334,650.8095238,0,0,5,https://doi.org/10.1016/j.electacta.2011.11.004,H
(BaO)1(CeO2)0.7(In2O3)0.05(Y2O3)0.1,0.003096767,600.8738739,0,0,5,https://doi.org/10.1016/j.electacta.2011.11.004,H
(BaO)1(CeO2)0.7(In2O3)0.05(Y2O3)0.1,0.001665932,550.7791932,0,0,5,https://doi.org/10.1016/j.electacta.2011.11.004,H
(BaO)1(CeO2)0.7(In2O3)0.05(Y2O3)0.1,0.000915733,500.5247209,0,0,5,https://doi.org/10.1016/j.electacta.2011.11.004,H
(BaO)1(CeO2)0.7(In2O3)0.05(Y2O3)0.1,0.007523683,801.1971207,20,0,5,https://doi.org/10.1016/j.electacta.2011.11.004,H
(BaO)1(CeO2)0.7(In2O3)0.05(Y2O3)0.1,0.005289967,751.8283148,20,0,5,https://doi.org/10.1016/j.electacta.2011.11.004,H
(BaO)1(CeO2)0.7(In2O3)0.05(Y2O3)0.1,0.003991012,700.8955823,20,0,5,https://doi.org/10.1016/j.electacta.2011.11.004,H
(BaO)1(CeO2)0.7(In2O3)0.05(Y2O3)0.1,0.003181454,650.8095238,20,0,5,https://doi.org/10.1016/j.electacta.2011.11.004,H
(BaO)1(CeO2)0.7(In2O3)0.05(Y2O3)0.1,0.002226223,600.8738739,20,0,5,https://doi.org/10.1016/j.electacta.2011.11.004,H
(BaO)1(CeO2)0.7(In2O3)0.05(Y2O3)0.1,0.001648683,550.7791932,20,0,5,https://doi.org/10.1016/j.electacta.2011.11.004,H
(BaO)1(CeO2)0.7(In2O3)0.05(Y2O3)0.1,0.001242181,500.5247209,20,0,5,https://doi.org/10.1016/j.electacta.2011.11.004,H
(BaO)1(ZrO2)0.7(Pr2O3)0.05(Y2O3)0.1,0.022353471,706.8534799,20,0,1.7,https://doi.org/10.1002/adfm.201001540,O+E
(BaO)1(ZrO2)0.7(Pr2O3)0.05(Y2O3)0.1,0.014951077,657.4347826,20,0,1.7,https://doi.org/10.1002/adfm.201001540,O+E
(BaO)1(ZrO2)0.7(Pr2O3)0.05(Y2O3)0.1,0.009605783,604.0491803,20,0,1.7,https://doi.org/10.1002/adfm.201001540,O+E
(BaO)1(ZrO2)0.7(Pr2O3)0.05(Y2O3)0.1,0.006171532,552.617284,20,0,1.7,https://doi.org/10.1002/adfm.201001540,O+E
(BaO)1(ZrO2)0.7(Pr2O3)0.05(Y2O3)0.1,0.003965092,511.457478,20,0,1.7,https://doi.org/10.1002/adfm.201001540,O+E
(BaO)1(ZrO2)0.7(Pr2O3)0.05(Y2O3)0.1,0.001636718,449.972973,20,0,1.7,https://doi.org/10.1002/adfm.201001540,O+E
(BaO)1(ZrO2)0.7(Pr2O3)0.05(Y2O3)0.1,0.000762248,395.75,20,0,1.7,https://doi.org/10.1002/adfm.201001540,O+E
(BaO)1(ZrO2)0.7(Pr2O3)0.05(Y2O3)0.1,0.000451879,354.9342723,20,0,1.7,https://doi.org/10.1002/adfm.201001540,O+E
(BaO)1(ZrO2)0.7(Pr2O3)0.05(Y2O3)0.1,0.017620801,703.0743533,0,1.9,1.7,https://doi.org/10.1002/adfm.201001540,H
(BaO)1(ZrO2)0.7(Pr2O3)0.05(Y2O3)0.1,0.011932899,658.8077336,0,1.9,1.7,https://doi.org/10.1002/adfm.201001540,H
(BaO)1(ZrO2)0.7(Pr2O3)0.05(Y2O3)0.1,0.008743253,615.3997166,0,1.9,1.7,https://doi.org/10.1002/adfm.201001540,H
(BaO)1(ZrO2)0.7(Pr2O3)0.05(Y2O3)0.1,0.006354652,565.1846837,0,1.9,1.7,https://doi.org/10.1002/adfm.201001540,H
(BaO)1(ZrO2)0.7(Pr2O3)0.05(Y2O3)0.1,0.003591798,509.8932545,0,1.9,1.7,https://doi.org/10.1002/adfm.201001540,H
(BaO)1(ZrO2)0.7(Pr2O3)0.05(Y2O3)0.1,0.002492054,464.4691492,0,1.9,1.7,https://doi.org/10.1002/adfm.201001540,H
(BaO)1(ZrO2)0.7(Pr2O3)0.05(Y2O3)0.1,0.00107786,399.4640673,0,1.9,1.7,https://doi.org/10.1002/adfm.201001540,H
(BaO)1(ZrO2)0.7(Pr2O3)0.05(Y2O3)0.1,0.000705297,352.2024231,0,1.9,1.7,https://doi.org/10.1002/adfm.201001540,H
(BaO)1(ZrO2)0.7(Pr2O3)0.05(Y2O3)0.1,0.026779858,707.5903761,20,1.9,1.7,https://doi.org/10.1002/adfm.201001540,O+E
(BaO)1(ZrO2)0.7(Pr2O3)0.05(Y2O3)0.1,0.018678193,654.6970161,20,1.9,1.7,https://doi.org/10.1002/adfm.201001540,O+E
(BaO)1(ZrO2)0.7(Pr2O3)0.05(Y2O3)0.1,0.012271589,608.1773256,20,1.9,1.7,https://doi.org/10.1002/adfm.201001540,O+E
(BaO)1(ZrO2)0.7(Pr2O3)0.05(Y2O3)0.1,0.008949265,557.4794521,20,1.9,1.7,https://doi.org/10.1002/adfm.201001540,O+E
(BaO)1(ZrO2)0.7(Pr2O3)0.05(Y2O3)0.1,0.005135908,503.2483995,20,1.9,1.7,https://doi.org/10.1002/adfm.201001540,O+E
(BaO)1(ZrO2)0.7(Pr2O3)0.05(Y2O3)0.1,0.003036738,454.3545291,20,1.9,1.7,https://doi.org/10.1002/adfm.201001540,O+E
(BaO)1(ZrO2)0.7(Pr2O3)0.05(Y2O3)0.1,0.001477545,400.9855475,20,1.9,1.7,https://doi.org/10.1002/adfm.201001540,O+E
(BaO)1(ZrO2)0.7(Pr2O3)0.05(Y2O3)0.1,0.000797985,350.0729702,20,1.9,1.7,https://doi.org/10.1002/adfm.201001540,O+E
(BaO)1(ZrO2)0.7(Pr2O3)0.05(Y2O3)0.1,0.017929612,700,0.010213,1.9,1.7,https://doi.org/10.1002/adfm.201001540,H
(BaO)1(ZrO2)0.7(Pr2O3)0.05(Y2O3)0.1,0.020092909,700,0.818546731,1.9,1.7,https://doi.org/10.1002/adfm.201001540,H
(BaO)1(ZrO2)0.7(Pr2O3)0.05(Y2O3)0.1,0.022100034,700,5.34181431,1.9,1.7,https://doi.org/10.1002/adfm.201001540,H
(BaO)1(ZrO2)0.7(Pr2O3)0.05(Y2O3)0.1,0.026166026,700,23.35721469,1.9,1.7,https://doi.org/10.1002/adfm.201001540,H
(BaO)1(ZrO2)0.7(Pr2O3)0.05(Y2O3)0.1,0.010506617,600,0.009791443,1.9,1.7,https://doi.org/10.1002/adfm.201001540,H
(BaO)1(ZrO2)0.7(Pr2O3)0.05(Y2O3)0.1,0.009439674,600,0.78475997,1.9,1.7,https://doi.org/10.1002/adfm.201001540,H
(BaO)1(ZrO2)0.7(Pr2O3)0.05(Y2O3)0.1,0.0097289,600,5.34181431,1.9,1.7,https://doi.org/10.1002/adfm.201001540,H
(BaO)1(ZrO2)0.7(Pr2O3)0.05(Y2O3)0.1,0.011251622,600,22.39311016,1.9,1.7,https://doi.org/10.1002/adfm.201001540,H
(BaO)1(ZrO2)0.7(Pr2O3)0.05(Y2O3)0.1,0.004939607,500,0.009791443,1.9,1.7,https://doi.org/10.1002/adfm.201001540,H
(BaO)1(ZrO2)0.7(Pr2O3)0.05(Y2O3)0.1,0.005041048,500,0.78475997,1.9,1.7,https://doi.org/10.1002/adfm.201001540,H
(BaO)1(ZrO2)0.7(Pr2O3)0.05(Y2O3)0.1,0.004780289,500,5.230406815,1.9,1.7,https://doi.org/10.1002/adfm.201001540,H
(BaO)1(ZrO2)0.7(Pr2O3)0.05(Y2O3)0.1,0.005203512,500,22.39311016,1.9,1.7,https://doi.org/10.1002/adfm.201001540,H
(BaO)1(ZrO2)0.7(Pr2O3)0.05(Y2O3)0.1,0.001778409,400,0.010213,1.9,1.7,https://doi.org/10.1002/adfm.201001540,H
(BaO)1(ZrO2)0.7(Pr2O3)0.05(Y2O3)0.1,0.001879694,400,0.801475332,1.9,1.7,https://doi.org/10.1002/adfm.201001540,H
(BaO)1(ZrO2)0.7(Pr2O3)0.05(Y2O3)0.1,0.002168605,400,5.230406815,1.9,1.7,https://doi.org/10.1002/adfm.201001540,H
(BaO)1(ZrO2)0.7(Pr2O3)0.05(Y2O3)0.1,0.001629943,400,23.35721469,1.9,1.7,https://doi.org/10.1002/adfm.201001540,H
(BaO)1(ZrO2)0.7(Pr2O3)0.05(Y2O3)0.1,0.010232144,599.5360658,20,3,,https://doi.org/10.1002/adma.201103102,H
(BaO)1(ZrO2)0.7(Pr2O3)0.05(Y2O3)0.1,0.006044819,537.3864099,20,3,,https://doi.org/10.1002/adma.201103102,H
(BaO)1(ZrO2)0.7(Pr2O3)0.05(Y2O3)0.1,0.003714147,480.4437956,20,3,,https://doi.org/10.1002/adma.201103102,H
(BaO)1(ZrO2)0.7(Pr2O3)0.05(Y2O3)0.1,0.002378345,438.4963456,20,3,,https://doi.org/10.1002/adma.201103102,H
(BaO)1(ZrO2)0.7(Pr2O3)0.05(Y2O3)0.1,0.001297368,396.1426752,20,3,,https://doi.org/10.1002/adma.201103102,H
(BaO)1(ZrO2)0.7(Pr2O3)0.05(Y2O3)0.1,0.000864971,365.0235034,20,3,,https://doi.org/10.1002/adma.201103102,H
(BaO)1(ZrO2)0.7(Pr2O3)0.05(Y2O3)0.1,0.000625085,340.2764748,20,3,,https://doi.org/10.1002/adma.201103102,H
(BaO)1(CeO2)0.85(Y2O3)0.025(SnO2)0.1,0.000207014,500,0,3,,https://doi.org/10.1016/j.jallcom.2008.12.120,H
(BaO)1(CeO2)0.85(Y2O3)0.025(SnO2)0.1,0.000409911,550,0,3,,https://doi.org/10.1016/j.jallcom.2008.12.120,H
(BaO)1(CeO2)0.85(Y2O3)0.025(SnO2)0.1,0.000653388,600,0,3,,https://doi.org/10.1016/j.jallcom.2008.12.120,H
(BaO)1(CeO2)0.85(Y2O3)0.025(SnO2)0.1,0.000734742,650,0,3,,https://doi.org/10.1016/j.jallcom.2008.12.120,H
(BaO)1(CeO2)0.85(Y2O3)0.025(SnO2)0.1,0.000856285,700,0,3,,https://doi.org/10.1016/j.jallcom.2008.12.120,H
(BaO)1(CeO2)0.85(Y2O3)0.025(SnO2)0.1,0.000978023,800,0,3,,https://doi.org/10.1016/j.jallcom.2008.12.120,H
(BaO)1(CeO2)0.82(Er2O3)0.045(YbO)0.09,0.001050915,698.9935235,20,0,,https://doi.org/10.1016/j.ijhydene.2014.03.249,H
(BaO)1(CeO2)0.82(Er2O3)0.045(YbO)0.09,0.001018485,674.677478,20,0,,https://doi.org/10.1016/j.ijhydene.2014.03.249,H
(BaO)1(CeO2)0.82(Er2O3)0.045(YbO)0.09,0.000989591,648.6041616,20,0,,https://doi.org/10.1016/j.ijhydene.2014.03.249,H
(BaO)1(CeO2)0.82(Er2O3)0.045(YbO)0.09,0.000954988,623.003397,20,0,,https://doi.org/10.1016/j.ijhydene.2014.03.249,H
(BaO)1(CeO2)0.82(Er2O3)0.045(YbO)0.09,0.000928364,597.911107,20,0,,https://doi.org/10.1016/j.ijhydene.2014.03.249,H
(BaO)1(CeO2)0.82(Er2O3)0.045(YbO)0.09,0.000869542,575.0117087,20,0,,https://doi.org/10.1016/j.ijhydene.2014.03.249,H
(BaO)1(CeO2)0.82(Er2O3)0.045(YbO)0.09,0.000852431,550.1800515,20,0,,https://doi.org/10.1016/j.ijhydene.2014.03.249,H
(BaO)1(CeO2)0.82(Er2O3)0.045(YbO)0.09,0.00081461,523.8155559,20,0,,https://doi.org/10.1016/j.ijhydene.2014.03.249,H
(BaO)1(CeO2)0.82(Er2O3)0.045(YbO)0.09,0.000776973,499.779574,20,0,,https://doi.org/10.1016/j.ijhydene.2014.03.249,H
(BaO)1(CeO2)0.82(Er2O3)0.045(YbO)0.09,0.00070639,475.2256929,20,0,,https://doi.org/10.1016/j.ijhydene.2014.03.249,H
(BaO)1(CeO2)0.82(Er2O3)0.045(YbO)0.09,0.000672221,449.1742617,20,0,,https://doi.org/10.1016/j.ijhydene.2014.03.249,H
(BaO)1(CeO2)0.82(Er2O3)0.045(YbO)0.09,0.000608018,424.8724455,20,0,,https://doi.org/10.1016/j.ijhydene.2014.03.249,H
(BaO)1(CeO2)0.82(Er2O3)0.045(YbO)0.09,0.000558891,400.0652498,20,0,,https://doi.org/10.1016/j.ijhydene.2014.03.249,H
(BaO)1(CeO2)0.82(Er2O3)0.045(YbO)0.09,0.000972123,698.9935235,20,1.9,,https://doi.org/10.1016/j.ijhydene.2014.03.249,H
(BaO)1(CeO2)0.82(Er2O3)0.045(YbO)0.09,0.000962364,674.677478,20,1.9,,https://doi.org/10.1016/j.ijhydene.2014.03.249,H
(BaO)1(CeO2)0.82(Er2O3)0.045(YbO)0.09,0.00094171,648.6041616,20,1.9,,https://doi.org/10.1016/j.ijhydene.2014.03.249,H
(BaO)1(CeO2)0.82(Er2O3)0.045(YbO)0.09,0.000915243,623.003397,20,1.9,,https://doi.org/10.1016/j.ijhydene.2014.03.249,H
(BaO)1(CeO2)0.82(Er2O3)0.045(YbO)0.09,0.000883446,597.911107,20,1.9,,https://doi.org/10.1016/j.ijhydene.2014.03.249,H
(BaO)1(CeO2)0.82(Er2O3)0.045(YbO)0.09,0.000839278,575.0117087,20,1.9,,https://doi.org/10.1016/j.ijhydene.2014.03.249,H
(BaO)1(CeO2)0.82(Er2O3)0.045(YbO)0.09,0.000805459,550.1800515,20,1.9,,https://doi.org/10.1016/j.ijhydene.2014.03.249,H
(BaO)1(CeO2)0.82(Er2O3)0.045(YbO)0.09,0.000786258,523.8155559,20,1.9,,https://doi.org/10.1016/j.ijhydene.2014.03.249,H
(BaO)1(CeO2)0.82(Er2O3)0.045(YbO)0.09,0.000744637,499.779574,20,1.9,,https://doi.org/10.1016/j.ijhydene.2014.03.249,H
(BaO)1(CeO2)0.82(Er2O3)0.045(YbO)0.09,0.000604438,475.2256929,20,1.9,,https://doi.org/10.1016/j.ijhydene.2014.03.249,H
(BaO)1(CeO2)0.82(Er2O3)0.045(YbO)0.09,0.000575201,449.1742617,20,1.9,,https://doi.org/10.1016/j.ijhydene.2014.03.249,H
(BaO)1(CeO2)0.82(Er2O3)0.045(YbO)0.09,0.000527689,424.8724455,20,1.9,,https://doi.org/10.1016/j.ijhydene.2014.03.249,H
(BaO)1(CeO2)0.82(Er2O3)0.045(YbO)0.09,0.000516989,400.0652498,20,1.9,,https://doi.org/10.1016/j.ijhydene.2014.03.249,H
(BaO)1(CeO2)0.8(Y2O3)0.025(Nd2O3)0.075,0.077858272,802.168626,20,3,1.5,https://doi.org/10.1016/j.ssi.2006.02.047,H
(BaO)1(CeO2)0.8(Y2O3)0.025(Nd2O3)0.075,0.070432539,752.7132028,20,3,1.5,https://doi.org/10.1016/j.ssi.2006.02.047,H
(BaO)1(CeO2)0.8(Y2O3)0.025(Nd2O3)0.075,0.060475901,700.6705787,20,3,1.5,https://doi.org/10.1016/j.ssi.2006.02.047,H
(BaO)1(CeO2)0.8(Y2O3)0.025(Nd2O3)0.075,0.049127446,650.5359376,20,3,1.5,https://doi.org/10.1016/j.ssi.2006.02.047,H
(BaO)1(CeO2)0.8(Y2O3)0.025(Nd2O3)0.075,0.040108321,600.6618504,20,3,1.5,https://doi.org/10.1016/j.ssi.2006.02.047,H
(BaO)1(CeO2)0.8(Y2O3)0.025(Nd2O3)0.075,0.03280078,550.9219,20,3,1.5,https://doi.org/10.1016/j.ssi.2006.02.047,H
(BaO)1(CeO2)0.8(Y2O3)0.025(Nd2O3)0.075,0.024087064,500.6799807,20,3,1.5,https://doi.org/10.1016/j.ssi.2006.02.047,H
(BaO)1(CeO2)0.8(Y2O3)0.025(Nd2O3)0.075,0.016846649,449.8257371,20,3,1.5,https://doi.org/10.1016/j.ssi.2006.02.047,H
(BaO)1(CeO2)0.8(Y2O3)0.025(Nd2O3)0.075,0.010978026,400.2549706,20,3,1.5,https://doi.org/10.1016/j.ssi.2006.02.047,H
(SrO)0.85(Y2O3)0.05(TiO2)0.95(CoO2)0.05,43.51638009,800,1.48198E-12,0,,https://doi.org/10.1016/S0025-5408(02)00774-2,E
(SrO)0.85(Y2O3)0.05(TiO2)0.95(CoO2)0.05,43.75117996,800,3.32611E-13,0,,https://doi.org/10.1016/S0025-5408(02)00774-2,E
(SrO)0.85(Y2O3)0.05(TiO2)0.95(CoO2)0.05,44.18164639,800,3.02984E-14,0,,https://doi.org/10.1016/S0025-5408(02)00774-2,E
(SrO)0.85(Y2O3)0.05(TiO2)0.95(CoO2)0.05,44.51427953,800,2.82073E-15,0,,https://doi.org/10.1016/S0025-5408(02)00774-2,E
(SrO)0.85(Y2O3)0.05(TiO2)0.95(CoO2)0.05,44.63167947,800,5.62829E-16,0,,https://doi.org/10.1016/S0025-5408(02)00774-2,E
(SrO)0.85(Y2O3)0.05(TiO2)0.95(CoO2)0.05,44.94474596,800,2.91017E-17,0,,https://doi.org/10.1016/S0025-5408(02)00774-2,E
(SrO)0.85(Y2O3)0.05(TiO2)0.95(CoO2)0.05,45.17954583,800,5.93463E-18,0,,https://doi.org/10.1016/S0025-5408(02)00774-2,E
(SrO)0.85(Y2O3)0.05(TiO2)0.95(CuO)0.05,29.78058768,800,1.48198E-12,0,,https://doi.org/10.1016/S0025-5408(02)00774-2,E
(SrO)0.85(Y2O3)0.05(TiO2)0.95(CuO)0.05,31.65898664,800,3.41419E-13,0,,https://doi.org/10.1016/S0025-5408(02)00774-2,E
(SrO)0.85(Y2O3)0.05(TiO2)0.95(CuO)0.05,33.08735252,800,3.02984E-14,0,,https://doi.org/10.1016/S0025-5408(02)00774-2,E
(SrO)0.85(Y2O3)0.05(TiO2)0.95(CuO)0.05,34.06568531,800,2.89542E-15,0,,https://doi.org/10.1016/S0025-5408(02)00774-2,E
(SrO)0.85(Y2O3)0.05(TiO2)0.95(CuO)0.05,35.16141804,800,5.62829E-16,0,,https://doi.org/10.1016/S0025-5408(02)00774-2,E
(SrO)0.85(Y2O3)0.05(TiO2)0.95(CuO)0.05,36.15931749,800,2.98724E-17,0,,https://doi.org/10.1016/S0025-5408(02)00774-2,E
(SrO)0.85(Y2O3)0.05(TiO2)0.95(CuO)0.05,36.49195064,800,5.93463E-18,0,,https://doi.org/10.1016/S0025-5408(02)00774-2,E
(SrO)0.85(Y2O3)0.05(TiO2)0.95(NiO)0.05,5.596201044,800,1.52122E-12,0,,https://doi.org/10.1016/S0025-5408(02)00774-2,E
(SrO)0.85(Y2O3)0.05(TiO2)0.95(NiO)0.05,7.024566922,800,3.67662E-13,0,,https://doi.org/10.1016/S0025-5408(02)00774-2,E
(SrO)0.85(Y2O3)0.05(TiO2)0.95(NiO)0.05,9.881298676,800,3.17855E-14,0,,https://doi.org/10.1016/S0025-5408(02)00774-2,E
(SrO)0.85(Y2O3)0.05(TiO2)0.95(NiO)0.05,14.06856303,800,2.9721E-15,0,,https://doi.org/10.1016/S0025-5408(02)00774-2,E
(SrO)0.85(Y2O3)0.05(TiO2)0.95(NiO)0.05,16.04479527,800,5.75223E-16,0,,https://doi.org/10.1016/S0025-5408(02)00774-2,E
(SrO)0.85(Y2O3)0.05(TiO2)0.95(NiO)0.05,17.8057943,800,2.98724E-17,0,,https://doi.org/10.1016/S0025-5408(02)00774-2,E
(SrO)0.85(Y2O3)0.05(TiO2)0.95(NiO)0.05,19.01892696,800,6.3908E-18,0,,https://doi.org/10.1016/S0025-5408(02)00774-2,E
(SrO)0.85(Y2O3)0.05(TiO2)0.95(MoO2)0.05,7.357200071,800,1.52122E-12,0,,https://doi.org/10.1016/S0025-5408(02)00774-2,E
(SrO)0.85(Y2O3)0.05(TiO2)0.95(MoO2)0.05,8.452932799,800,3.58177E-13,0,,https://doi.org/10.1016/S0025-5408(02)00774-2,E
(SrO)0.85(Y2O3)0.05(TiO2)0.95(MoO2)0.05,9.998698611,800,3.17855E-14,0,,https://doi.org/10.1016/S0025-5408(02)00774-2,E
(SrO)0.85(Y2O3)0.05(TiO2)0.95(MoO2)0.05,11.21183127,800,2.9721E-15,0,,https://doi.org/10.1016/S0025-5408(02)00774-2,E
(SrO)0.85(Y2O3)0.05(TiO2)0.95(MoO2)0.05,12.73803043,800,5.62829E-16,0,,https://doi.org/10.1016/S0025-5408(02)00774-2,E
(SrO)0.85(Y2O3)0.05(TiO2)0.95(MoO2)0.05,14.83166261,800,2.91017E-17,0,,https://doi.org/10.1016/S0025-5408(02)00774-2,E
(SrO)0.85(Y2O3)0.05(TiO2)0.95(MoO2)0.05,16.1621952,800,6.22593E-18,0,,https://doi.org/10.1016/S0025-5408(02)00774-2,E
(SrO)0.85(Y2O3)0.05(TiO2)0.95(ZnO)0.05,0.09797075,800,1.48198E-12,0,,https://doi.org/10.1016/S0025-5408(02)00774-2,E
(SrO)0.85(Y2O3)0.05(TiO2)0.95(ZnO)0.05,0.430603899,800,3.67662E-13,0,,https://doi.org/10.1016/S0025-5408(02)00774-2,E
(SrO)0.85(Y2O3)0.05(TiO2)0.95(ZnO)0.05,1.428503348,800,3.17855E-14,0,,https://doi.org/10.1016/S0025-5408(02)00774-2,E
(SrO)0.85(Y2O3)0.05(TiO2)0.95(ZnO)0.05,1.976369712,800,3.03754E-15,0,,https://doi.org/10.1016/S0025-5408(02)00774-2,E
(SrO)0.85(Y2O3)0.05(TiO2)0.95(ZnO)0.05,2.40683614,800,5.62829E-16,0,,https://doi.org/10.1016/S0025-5408(02)00774-2,E
(SrO)0.85(Y2O3)0.05(TiO2)0.95(ZnO)0.05,3.287335654,800,2.91017E-17,0,,https://doi.org/10.1016/S0025-5408(02)00774-2,E
(SrO)0.85(Y2O3)0.05(TiO2)0.95(ZnO)0.05,4.070001888,800,6.22593E-18,0,,https://doi.org/10.1016/S0025-5408(02)00774-2,E
(BaO)0.9(CaO)0.1(CeO2)0.9(Nd2O3)0.05,0.016852656,1007.139646,20,1.9,,https://doi.org/10.1016/0167-2738(91)90189-I,O+H
(BaO)0.9(CaO)0.1(CeO2)0.9(Nd2O3)0.05,0.012257417,960.9214391,20,1.9,,https://doi.org/10.1016/0167-2738(91)90189-I,O+H
(BaO)0.9(CaO)0.1(CeO2)0.9(Nd2O3)0.05,0.009506887,912.8848421,20,1.9,,https://doi.org/10.1016/0167-2738(91)90189-I,O+H
(BaO)0.9(CaO)0.1(CeO2)0.9(Nd2O3)0.05,0.006625948,858.9312215,20,1.9,,https://doi.org/10.1016/0167-2738(91)90189-I,O+H
(BaO)0.9(CaO)0.1(CeO2)0.9(Nd2O3)0.05,0.004519287,807.5860806,20,1.9,,https://doi.org/10.1016/0167-2738(91)90189-I,O+H
(BaO)0.9(CaO)0.1(CeO2)0.9(Nd2O3)0.05,0.002891415,758.6855114,20,1.9,,https://doi.org/10.1016/0167-2738(91)90189-I,O+H
(BaO)0.9(CaO)0.1(CeO2)0.9(Nd2O3)0.05,0.00181301,705.2093794,20,1.9,,https://doi.org/10.1016/0167-2738(91)90189-I,O+H
(BaO)0.9(CaO)0.1(CeO2)0.9(Nd2O3)0.05,0.001160976,655.4632496,20,1.9,,https://doi.org/10.1016/0167-2738(91)90189-I,O+H
(BaO)0.9(CaO)0.1(CeO2)0.9(Nd2O3)0.05,0.00077811,603.4464102,20,1.9,,https://doi.org/10.1016/0167-2738(91)90189-I,O+H
(BaO)0.92(CaO)0.08(CeO2)0.9(Nd2O3)0.05,0.024351019,1007.139646,20,1.9,,https://doi.org/10.1016/0167-2738(91)90189-I,O+H
(BaO)0.92(CaO)0.08(CeO2)0.9(Nd2O3)0.05,0.019715364,960.9214391,20,1.9,,https://doi.org/10.1016/0167-2738(91)90189-I,O+H
(BaO)0.92(CaO)0.08(CeO2)0.9(Nd2O3)0.05,0.01402467,912.8848421,20,1.9,,https://doi.org/10.1016/0167-2738(91)90189-I,O+H
(BaO)0.92(CaO)0.08(CeO2)0.9(Nd2O3)0.05,0.010420383,858.9312215,20,1.9,,https://doi.org/10.1016/0167-2738(91)90189-I,O+H
(BaO)0.92(CaO)0.08(CeO2)0.9(Nd2O3)0.05,0.006812588,807.5860806,20,1.9,,https://doi.org/10.1016/0167-2738(91)90189-I,O+H
(BaO)0.92(CaO)0.08(CeO2)0.9(Nd2O3)0.05,0.00454989,758.6855114,20,1.9,,https://doi.org/10.1016/0167-2738(91)90189-I,O+H
(BaO)0.92(CaO)0.08(CeO2)0.9(Nd2O3)0.05,0.002792739,705.2093794,20,1.9,,https://doi.org/10.1016/0167-2738(91)90189-I,O+H
(BaO)0.92(CaO)0.08(CeO2)0.9(Nd2O3)0.05,0.001827968,655.4632496,20,1.9,,https://doi.org/10.1016/0167-2738(91)90189-I,O+H
(BaO)0.92(CaO)0.08(CeO2)0.9(Nd2O3)0.05,0.001251179,603.4464102,20,1.9,,https://doi.org/10.1016/0167-2738(91)90189-I,O+H
(BaO)0.95(CaO)0.05(CeO2)0.9(Y2O3)0.05,0.007,600,20,3,,https://doi.org/10.1016/j.electacta.2019.02.112,H
(BaO)0.95(CaO)0.05(CeO2)0.9(Y2O3)0.05,0.013,700,20,3,,https://doi.org/10.1016/j.electacta.2019.02.112,H
(BaO)0.95(CaO)0.05(CeO2)0.9(Nd2O3)0.05,0.044591311,1007.139646,20,1.9,,https://doi.org/10.1016/0167-2738(91)90189-I,O+H
(BaO)0.95(CaO)0.05(CeO2)0.9(Nd2O3)0.05,0.034585145,960.9214391,20,1.9,,https://doi.org/10.1016/0167-2738(91)90189-I,O+H
(BaO)0.95(CaO)0.05(CeO2)0.9(Nd2O3)0.05,0.026824334,912.8848421,20,1.9,,https://doi.org/10.1016/0167-2738(91)90189-I,O+H
(BaO)0.95(CaO)0.05(CeO2)0.9(Nd2O3)0.05,0.019109705,858.9312215,20,1.9,,https://doi.org/10.1016/0167-2738(91)90189-I,O+H
(BaO)0.95(CaO)0.05(CeO2)0.9(Nd2O3)0.05,0.014211088,807.5860806,20,1.9,,https://doi.org/10.1016/0167-2738(91)90189-I,O+H
(BaO)0.95(CaO)0.05(CeO2)0.9(Nd2O3)0.05,0.008897746,758.6855114,20,1.9,,https://doi.org/10.1016/0167-2738(91)90189-I,O+H
(BaO)0.95(CaO)0.05(CeO2)0.9(Nd2O3)0.05,0.006346215,705.2093794,20,1.9,,https://doi.org/10.1016/0167-2738(91)90189-I,O+H
(BaO)0.95(CaO)0.05(CeO2)0.9(Nd2O3)0.05,0.004152651,655.4632496,20,1.9,,https://doi.org/10.1016/0167-2738(91)90189-I,O+H
(BaO)0.95(CaO)0.05(CeO2)0.9(Nd2O3)0.05,0.002292491,603.4464102,20,1.9,,https://doi.org/10.1016/0167-2738(91)90189-I,O+H
(BaO)1(CeO2)0.1(ZrO2)0.8(Y2O3)0.05,0.006296785,1001.414063,0,1.7,,https://doi.org/10.1016/S0167-2738(00)00777-3,H
(BaO)1(CeO2)0.1(ZrO2)0.8(Y2O3)0.05,0.004972171,948.9101124,0,1.7,,https://doi.org/10.1016/S0167-2738(00)00777-3,H
(BaO)1(CeO2)0.1(ZrO2)0.8(Y2O3)0.05,0.004421507,900.5611511,0,1.7,,https://doi.org/10.1016/S0167-2738(00)00777-3,H
(BaO)1(CeO2)0.1(ZrO2)0.8(Y2O3)0.05,0.003801592,848.1340206,0,1.7,,https://doi.org/10.1016/S0167-2738(00)00777-3,H
(BaO)1(CeO2)0.1(ZrO2)0.8(Y2O3)0.05,0.003159503,800.1907895,0,1.7,,https://doi.org/10.1016/S0167-2738(00)00777-3,H
(BaO)1(CeO2)0.1(ZrO2)0.8(Y2O3)0.05,0.002538884,749.7272727,0,1.7,,https://doi.org/10.1016/S0167-2738(00)00777-3,H
(BaO)1(CeO2)0.1(ZrO2)0.8(Y2O3)0.05,0.002110752,702.3363229,0,1.7,,https://doi.org/10.1016/S0167-2738(00)00777-3,H
(BaO)1(CeO2)0.1(ZrO2)0.8(Y2O3)0.05,0.001725958,651.2209632,0,1.7,,https://doi.org/10.1016/S0167-2738(00)00777-3,H
(BaO)1(CeO2)0.1(ZrO2)0.8(Y2O3)0.05,0.00143575,601.6648794,0,1.7,,https://doi.org/10.1016/S0167-2738(00)00777-3,H
(BaO)1(CeO2)0.1(ZrO2)0.8(Y2O3)0.05,0.049950994,998.4592275,20,1.7,,https://doi.org/10.1016/S0167-2738(00)00777-3,O+H
(BaO)1(CeO2)0.1(ZrO2)0.8(Y2O3)0.05,0.033946669,953.7080745,20,1.7,,https://doi.org/10.1016/S0167-2738(00)00777-3,O+H
(BaO)1(CeO2)0.1(ZrO2)0.8(Y2O3)0.05,0.022664527,900.2673267,20,1.7,,https://doi.org/10.1016/S0167-2738(00)00777-3,O+H
(BaO)1(CeO2)0.1(ZrO2)0.8(Y2O3)0.05,0.015707884,847.0378072,20,1.7,,https://doi.org/10.1016/S0167-2738(00)00777-3,O+H
(BaO)1(CeO2)0.1(ZrO2)0.8(Y2O3)0.05,0.012623042,800.3695652,20,1.7,,https://doi.org/10.1016/S0167-2738(00)00777-3,O+H
(BaO)1(CeO2)0.1(ZrO2)0.8(Y2O3)0.05,0.009425627,750.3160622,20,1.7,,https://doi.org/10.1016/S0167-2738(00)00777-3,O+H
(BaO)1(CeO2)0.1(ZrO2)0.8(Y2O3)0.05,0.007444862,698.3114754,20,1.7,,https://doi.org/10.1016/S0167-2738(00)00777-3,O+H
(BaO)1(CeO2)0.1(ZrO2)0.8(Y2O3)0.05,0.005463049,647.0310559,20,1.7,,https://doi.org/10.1016/S0167-2738(00)00777-3,O+H
(BaO)1(CeO2)0.1(ZrO2)0.8(Y2O3)0.05,0.003934005,603.4792899,20,1.7,,https://doi.org/10.1016/S0167-2738(00)00777-3,O+H
(BaO)1(CeO2)0.3(ZrO2)0.6(Y2O3)0.05,0.013287497,1001.414063,0,1.7,,https://doi.org/10.1016/S0167-2738(00)00777-3,H
(BaO)1(CeO2)0.3(ZrO2)0.6(Y2O3)0.05,0.01049161,951.2026266,0,1.7,,https://doi.org/10.1016/S0167-2738(00)00777-3,H
(BaO)1(CeO2)0.3(ZrO2)0.6(Y2O3)0.05,0.008145666,900.5611511,0,1.7,,https://doi.org/10.1016/S0167-2738(00)00777-3,H
(BaO)1(CeO2)0.3(ZrO2)0.6(Y2O3)0.05,0.006769421,850.0636833,0,1.7,,https://doi.org/10.1016/S0167-2738(00)00777-3,H
(BaO)1(CeO2)0.3(ZrO2)0.6(Y2O3)0.05,0.005257475,798.4285714,0,1.7,,https://doi.org/10.1016/S0167-2738(00)00777-3,H
(BaO)1(CeO2)0.3(ZrO2)0.6(Y2O3)0.05,0.004224479,749.7272727,0,1.7,,https://doi.org/10.1016/S0167-2738(00)00777-3,H
(BaO)1(CeO2)0.3(ZrO2)0.6(Y2O3)0.05,0.003014983,699.4292101,0,1.7,,https://doi.org/10.1016/S0167-2738(00)00777-3,H
(BaO)1(CeO2)0.3(ZrO2)0.6(Y2O3)0.05,0.002550136,651.2209632,0,1.7,,https://doi.org/10.1016/S0167-2738(00)00777-3,H
(BaO)1(CeO2)0.3(ZrO2)0.6(Y2O3)0.05,0.002015908,602.8389262,0,1.7,,https://doi.org/10.1016/S0167-2738(00)00777-3,H
(BaO)1(CeO2)0.3(ZrO2)0.6(Y2O3)0.05,0.08235734,998.4592275,20,1.7,,https://doi.org/10.1016/S0167-2738(00)00777-3,O+H
(BaO)1(CeO2)0.3(ZrO2)0.6(Y2O3)0.05,0.066131637,951.1735537,20,1.7,,https://doi.org/10.1016/S0167-2738(00)00777-3,O+H
(BaO)1(CeO2)0.3(ZrO2)0.6(Y2O3)0.05,0.051187767,902.5952381,20,1.7,,https://doi.org/10.1016/S0167-2738(00)00777-3,O+H
(BaO)1(CeO2)0.3(ZrO2)0.6(Y2O3)0.05,0.034186247,849.1590909,20,1.7,,https://doi.org/10.1016/S0167-2738(00)00777-3,O+H
(BaO)1(CeO2)0.3(ZrO2)0.6(Y2O3)0.05,0.023693131,800.3695652,20,1.7,,https://doi.org/10.1016/S0167-2738(00)00777-3,O+H
(BaO)1(CeO2)0.3(ZrO2)0.6(Y2O3)0.05,0.016431037,748.5517241,20,1.7,,https://doi.org/10.1016/S0167-2738(00)00777-3,O+H
(BaO)1(CeO2)0.3(ZrO2)0.6(Y2O3)0.05,0.010983922,698.3114754,20,1.7,,https://doi.org/10.1016/S0167-2738(00)00777-3,O+H
(BaO)1(CeO2)0.3(ZrO2)0.6(Y2O3)0.05,0.006821533,648.4618974,20,1.7,,https://doi.org/10.1016/S0167-2738(00)00777-3,O+H
(BaO)1(CeO2)0.3(ZrO2)0.6(Y2O3)0.05,0.004563666,600.8938053,20,1.7,,https://doi.org/10.1016/S0167-2738(00)00777-3,O+H
(La2O3)0.35(SrO)0.3(Ga2O3)0.475(MgO)0.05,0.032,800,1.00E-03,0,,https://doi.org/10.1111/j.1151-2916.1998.tb02662.x,O
(La2O3)0.35(SrO)0.3(Ga2O3)0.475(MgO)0.05,0.018,702,1.00E-03,0,,https://doi.org/10.1111/j.1151-2916.1998.tb02662.x,O
(La2O3)0.35(SrO)0.3(Ga2O3)0.475(MgO)0.05,0.008,595,1.00E-03,0,,https://doi.org/10.1111/j.1151-2916.1998.tb02662.x,O
(La2O3)0.375(SrO)0.25(Ga2O3)0.475(MgO)0.05,0.062,800,1.00E-03,0,,https://doi.org/10.1111/j.1151-2916.1998.tb02662.x,O
(La2O3)0.375(SrO)0.25(Ga2O3)0.475(MgO)0.05,0.035,702,1.00E-03,0,,https://doi.org/10.1111/j.1151-2916.1998.tb02662.x,O
(La2O3)0.375(SrO)0.25(Ga2O3)0.475(MgO)0.05,0.016,595,1.00E-03,0,,https://doi.org/10.1111/j.1151-2916.1998.tb02662.x,O
(La2O3)0.4(SrO)0.2(Ga2O3)0.475(MgO)0.05,0.096,800,1.00E-03,0,,https://doi.org/10.1111/j.1151-2916.1998.tb02662.x,O
(La2O3)0.4(SrO)0.2(Ga2O3)0.475(MgO)0.05,0.055,702,1.00E-03,0,,https://doi.org/10.1111/j.1151-2916.1998.tb02662.x,O
(La2O3)0.4(SrO)0.2(Ga2O3)0.475(MgO)0.05,0.025,595,1.00E-03,0,,https://doi.org/10.1111/j.1151-2916.1998.tb02662.x,O
(La2O3)0.425(SrO)0.15(Ga2O3)0.475(MgO)0.05,0.126,800,1.00E-03,0,,https://doi.org/10.1111/j.1151-2916.1998.tb02662.x,O
(La2O3)0.425(SrO)0.15(Ga2O3)0.475(MgO)0.05,0.069,702,1.00E-03,0,,https://doi.org/10.1111/j.1151-2916.1998.tb02662.x,O
(La2O3)0.425(SrO)0.15(Ga2O3)0.475(MgO)0.05,0.031,595,1.00E-03,0,,https://doi.org/10.1111/j.1151-2916.1998.tb02662.x,O
(La2O3)0.45(SrO)0.1(Ga2O3)0.475(MgO)0.05,0.177827941,900,1.00E-17,0,,https://doi.org/10.1021/ja00088a016,O
(La2O3)0.45(SrO)0.1(Ga2O3)0.475(MgO)0.05,0.177827941,900,1.00E-12,0,,https://doi.org/10.1021/ja00088a016,O
(La2O3)0.45(SrO)0.1(Ga2O3)0.475(MgO)0.05,0.177827941,900,1.00E-07,0,,https://doi.org/10.1021/ja00088a016,O
(La2O3)0.45(SrO)0.1(Ga2O3)0.475(MgO)0.05,0.177827941,900,2.00E+01,0,,https://doi.org/10.1021/ja00088a016,O
(La2O3)0.45(SrO)0.1(Ga2O3)0.475(MgO)0.05,0.196461328,1000,1.00E-02,0,,https://doi.org/10.1021/ja00088a016,O
(La2O3)0.45(SrO)0.1(Ga2O3)0.475(MgO)0.05,0.084,800,1.00E-03,0,,https://doi.org/10.1111/j.1151-2916.1998.tb02662.x,O
(La2O3)0.45(SrO)0.1(Ga2O3)0.475(MgO)0.05,0.045,702,1.00E-03,0,,https://doi.org/10.1111/j.1151-2916.1998.tb02662.x,O
(La2O3)0.45(SrO)0.1(Ga2O3)0.475(MgO)0.05,0.02,595,1.00E-03,0,,https://doi.org/10.1111/j.1151-2916.1998.tb02662.x,O
(La2O3)0.475(SrO)0.05(Ga2O3)0.475(MgO)0.05,0.053,800,1.00E-03,0,,https://doi.org/10.1111/j.1151-2916.1998.tb02662.x,O
(La2O3)0.475(SrO)0.05(Ga2O3)0.475(MgO)0.05,0.029,702,1.00E-03,0,,https://doi.org/10.1111/j.1151-2916.1998.tb02662.x,O
(La2O3)0.475(SrO)0.05(Ga2O3)0.475(MgO)0.05,0.013,595,1.00E-03,0,,https://doi.org/10.1111/j.1151-2916.1998.tb02662.x,O
(BaO)1(CeO2)0.45(ZrO2)0.45(Sc2O3)0.05,0.000690368,850.1884058,0,3,,https://doi.org/10.1016/j.ssi.2007.02.004,H
(BaO)1(CeO2)0.45(ZrO2)0.45(Sc2O3)0.05,0.000558633,803.3888889,0,3,,https://doi.org/10.1016/j.ssi.2007.02.004,H
(BaO)1(CeO2)0.45(ZrO2)0.45(Sc2O3)0.05,0.00042873,753.4900662,0,3,,https://doi.org/10.1016/j.ssi.2007.02.004,H
(BaO)1(CeO2)0.45(ZrO2)0.45(Sc2O3)0.05,0.000385662,708.0126582,0,3,,https://doi.org/10.1016/j.ssi.2007.02.004,H
(BaO)1(CeO2)0.45(ZrO2)0.45(Sc2O3)0.05,0.000295981,666.3939394,0,3,,https://doi.org/10.1016/j.ssi.2007.02.004,H
(BaO)1(CeO2)0.45(ZrO2)0.45(Sc2O3)0.05,0.000252522,617.8045977,0,3,,https://doi.org/10.1016/j.ssi.2007.02.004,H
(BaO)1(CeO2)0.45(ZrO2)0.45(Sc2O3)0.05,9.73881E-05,569.3913043,0,3,,https://doi.org/10.1016/j.ssi.2007.02.004,H
(BaO)1(CeO2)0.45(ZrO2)0.45(Sc2O3)0.05,6.37673E-05,525.9690722,0,3,,https://doi.org/10.1016/j.ssi.2007.02.004,H
(BaO)1(CeO2)0.45(ZrO2)0.45(Sc2O3)0.05,3.75589E-05,475.7922705,0,3,,https://doi.org/10.1016/j.ssi.2007.02.004,H
(BaO)1(CeO2)0.45(ZrO2)0.45(Sc2O3)0.05,2.09816E-05,425.1981982,0,3,,https://doi.org/10.1016/j.ssi.2007.02.004,H
(BaO)1(CeO2)0.45(ZrO2)0.45(Sc2O3)0.05,7.67463E-06,378.2605042,0,3,,https://doi.org/10.1016/j.ssi.2007.02.004,H
(BaO)1(CeO2)0.45(ZrO2)0.45(Sc2O3)0.05,2.66249E-06,327.7751938,0,3,,https://doi.org/10.1016/j.ssi.2007.02.004,H
(BaO)1(CeO2)0.45(ZrO2)0.45(Sc2O3)0.05,0.000502515,850.1884058,0,0,,https://doi.org/10.1016/j.ssi.2007.02.004,H
(BaO)1(CeO2)0.45(ZrO2)0.45(Sc2O3)0.05,0.000406626,803.3888889,0,0,,https://doi.org/10.1016/j.ssi.2007.02.004,H
(BaO)1(CeO2)0.45(ZrO2)0.45(Sc2O3)0.05,0.000280722,753.4900662,0,0,,https://doi.org/10.1016/j.ssi.2007.02.004,H
(BaO)1(CeO2)0.45(ZrO2)0.45(Sc2O3)0.05,0.00015682,708.0126582,0,0,,https://doi.org/10.1016/j.ssi.2007.02.004,H
(BaO)1(CeO2)0.45(ZrO2)0.45(Sc2O3)0.05,0.000102682,660.7349398,0,0,,https://doi.org/10.1016/j.ssi.2007.02.004,H
(BaO)1(CeO2)0.45(ZrO2)0.45(Sc2O3)0.05,7.47417E-05,617.8045977,0,0,,https://doi.org/10.1016/j.ssi.2007.02.004,H
(BaO)1(CeO2)0.45(ZrO2)0.45(Sc2O3)0.05,4.8939E-05,569.3913043,0,0,,https://doi.org/10.1016/j.ssi.2007.02.004,H
(BaO)1(CeO2)0.45(ZrO2)0.45(Sc2O3)0.05,2.88251E-05,525.9690722,0,0,,https://doi.org/10.1016/j.ssi.2007.02.004,H
(BaO)1(CeO2)0.45(ZrO2)0.45(Sc2O3)0.05,1.79008E-05,475.7922705,0,0,,https://doi.org/10.1016/j.ssi.2007.02.004,H
(BaO)1(CeO2)0.45(ZrO2)0.45(Sc2O3)0.05,8.99545E-06,428.3574661,0,0,,https://doi.org/10.1016/j.ssi.2007.02.004,H
(BaO)1(CeO2)0.45(ZrO2)0.45(Sc2O3)0.05,3.65779E-06,375.5355649,0,0,,https://doi.org/10.1016/j.ssi.2007.02.004,H
(SrO)0.7(Y2O3)0.15(V2O3)0.45(Al2O3)0.05,102.9224226,1060.560928,0,0,,https://doi.org/10.1016/j.ssi.2013.06.002,E
(SrO)0.7(Y2O3)0.15(V2O3)0.45(Al2O3)0.05,112.4993466,1011.104202,0,0,,https://doi.org/10.1016/j.ssi.2013.06.002,E
(SrO)0.7(Y2O3)0.15(V2O3)0.45(Al2O3)0.05,124.8619175,965.1861563,0,0,,https://doi.org/10.1016/j.ssi.2013.06.002,E
(SrO)0.7(Y2O3)0.15(V2O3)0.45(Al2O3)0.05,136.135064,920.0696967,0,0,,https://doi.org/10.1016/j.ssi.2013.06.002,E
(SrO)0.7(Y2O3)0.15(V2O3)0.45(Al2O3)0.05,151.0914886,867.6644599,0,0,,https://doi.org/10.1016/j.ssi.2013.06.002,E
(SrO)0.7(Y2O3)0.15(V2O3)0.45(Al2O3)0.05,169.8360967,824.4466806,0,0,,https://doi.org/10.1016/j.ssi.2013.06.002,E
(SrO)0.7(Y2O3)0.15(V2O3)0.45(Al2O3)0.05,188.0182473,771.5511511,0,0,,https://doi.org/10.1016/j.ssi.2013.06.002,E
(SrO)0.7(Y2O3)0.15(V2O3)0.45(Al2O3)0.05,215.1394232,727.4922422,0,0,,https://doi.org/10.1016/j.ssi.2013.06.002,E
(SrO)0.7(Y2O3)0.15(V2O3)0.45(Al2O3)0.05,245.5500348,680.0135719,0,0,,https://doi.org/10.1016/j.ssi.2013.06.002,E
(SrO)0.7(Y2O3)0.15(V2O3)0.45(Al2O3)0.05,288.2106335,628.6677246,0,0,,https://doi.org/10.1016/j.ssi.2013.06.002,E
(SrO)0.7(Y2O3)0.15(V2O3)0.45(Al2O3)0.05,328.9425085,585.7420803,0,0,,https://doi.org/10.1016/j.ssi.2013.06.002,E
(SrO)0.7(Y2O3)0.15(V2O3)0.45(Al2O3)0.05,381.2150168,535.0638306,0,0,,https://doi.org/10.1016/j.ssi.2013.06.002,E
(SrO)0.7(Y2O3)0.15(V2O3)0.45(Al2O3)0.05,428.5090514,486.7617995,0,0,,https://doi.org/10.1016/j.ssi.2013.06.002,E
(SrO)0.7(Y2O3)0.15(V2O3)0.45(Al2O3)0.05,496.5923215,437.9867358,0,0,,https://doi.org/10.1016/j.ssi.2013.06.002,E
(SrO)0.8(Y2O3)0.1(V2O3)0.45(Al2O3)0.05,126.4590748,1064.112906,0,0,,https://doi.org/10.1016/j.ssi.2013.06.002,E
(SrO)0.8(Y2O3)0.1(V2O3)0.45(Al2O3)0.05,140.3524506,1011.104202,0,0,,https://doi.org/10.1016/j.ssi.2013.06.002,E
(SrO)0.8(Y2O3)0.1(V2O3)0.45(Al2O3)0.05,155.3781692,965.1861563,0,0,,https://doi.org/10.1016/j.ssi.2013.06.002,E
(SrO)0.8(Y2O3)0.1(V2O3)0.45(Al2O3)0.05,172.4487299,917.2409762,0,0,,https://doi.org/10.1016/j.ssi.2013.06.002,E
(SrO)0.8(Y2O3)0.1(V2O3)0.45(Al2O3)0.05,196.8248821,870.2621843,0,0,,https://doi.org/10.1016/j.ssi.2013.06.002,E
(SrO)0.8(Y2O3)0.1(V2O3)0.45(Al2O3)0.05,221.243235,819.6692818,0,0,,https://doi.org/10.1016/j.ssi.2013.06.002,E
(SrO)0.8(Y2O3)0.1(V2O3)0.45(Al2O3)0.05,252.5166389,775.9151071,0,0,,https://doi.org/10.1016/j.ssi.2013.06.002,E
(SrO)0.8(Y2O3)0.1(V2O3)0.45(Al2O3)0.05,283.8441841,727.4922422,0,0,,https://doi.org/10.1016/j.ssi.2013.06.002,E
(SrO)0.8(Y2O3)0.1(V2O3)0.45(Al2O3)0.05,324.7880188,681.5236307,0,0,,https://doi.org/10.1016/j.ssi.2013.06.002,E
(SrO)0.8(Y2O3)0.1(V2O3)0.45(Al2O3)0.05,375.4395321,633.5517401,0,0,,https://doi.org/10.1016/j.ssi.2013.06.002,E
(SrO)0.8(Y2O3)0.1(V2O3)0.45(Al2O3)0.05,428.5090514,571.7743946,0,0,,https://doi.org/10.1016/j.ssi.2013.06.002,E
(SrO)0.8(Y2O3)0.1(V2O3)0.45(Al2O3)0.05,490.3204422,537.4548678,0,0,,https://doi.org/10.1016/j.ssi.2013.06.002,E
(SrO)0.8(Y2O3)0.1(V2O3)0.45(Al2O3)0.05,575.5061911,486.7617995,0,0,,https://doi.org/10.1016/j.ssi.2013.06.002,E
(SrO)0.8(Y2O3)0.1(V2O3)0.45(Al2O3)0.05,677.1891638,438.9951243,0,0,,https://doi.org/10.1016/j.ssi.2013.06.002,E
(SrO)0.8(Y2O3)0.1(V2O3)0.45(Al2O3)0.05,176.9416203,900,7.93232E-19,0,,https://doi.org/10.1016/j.ssi.2013.06.002,E
(SrO)0.8(Y2O3)0.1(V2O3)0.45(Al2O3)0.05,178.587065,900,1.24871E-18,0,,https://doi.org/10.1016/j.ssi.2013.06.002,E
(SrO)0.8(Y2O3)0.1(V2O3)0.45(Al2O3)0.05,184.6460408,900,5.02597E-18,0,,https://doi.org/10.1016/j.ssi.2013.06.002,E
(SrO)0.8(Y2O3)0.1(V2O3)0.45(Al2O3)0.05,194.8363567,900,1.17303E-16,0,,https://doi.org/10.1016/j.ssi.2013.06.002,E
(SrO)0.8(Y2O3)0.1(V2O3)0.45(Al2O3)0.05,197.0107843,900,7.01811E-16,0,,https://doi.org/10.1016/j.ssi.2013.06.002,E
(SrO)0.8(Y2O3)0.1(V2O3)0.45(Al2O3)0.05,197.0107843,900,9.2045E-16,0,,https://doi.org/10.1016/j.ssi.2013.06.002,E
(SrO)0.8(Y2O3)0.1(V2O3)0.45(Al2O3)0.05,197.0107843,900,2.82475E-15,0,,https://doi.org/10.1016/j.ssi.2013.06.002,E
(SrO)0.8(Y2O3)0.1(V2O3)0.45(Al2O3)0.05,197.0107843,900,2.90703E-14,0,,https://doi.org/10.1016/j.ssi.2013.06.002,E
(SrO)0.8(Y2O3)0.1(V2O3)0.45(Al2O3)0.05,246.2011062,700,2.03775E-23,0,,https://doi.org/10.1016/j.ssi.2013.06.002,E
(SrO)0.8(Y2O3)0.1(V2O3)0.45(Al2O3)0.05,251.2869875,700,4.22795E-23,0,,https://doi.org/10.1016/j.ssi.2013.06.002,E
(SrO)0.8(Y2O3)0.1(V2O3)0.45(Al2O3)0.05,254.1031214,700,1.63983E-22,0,,https://doi.org/10.1016/j.ssi.2013.06.002,E
(SrO)0.8(Y2O3)0.1(V2O3)0.45(Al2O3)0.05,262.2587579,700,2.46689E-21,0,,https://doi.org/10.1016/j.ssi.2013.06.002,E
(SrO)0.8(Y2O3)0.1(V2O3)0.45(Al2O3)0.05,259.8364057,700,3.46585E-21,0,,https://doi.org/10.1016/j.ssi.2013.06.002,E
(SrO)0.8(Y2O3)0.1(V2O3)0.45(Al2O3)0.05,262.2587579,700,1.53313E-20,0,,https://doi.org/10.1016/j.ssi.2013.06.002,E
(SrO)0.8(Y2O3)0.1(V2O3)0.45(Al2O3)0.05,265.2039572,700,2.72659E-20,0,,https://doi.org/10.1016/j.ssi.2013.06.002,E
(SrO)0.8(Y2O3)0.1(V2O3)0.45(Al2O3)0.05,262.2587579,700,1.17373E-19,0,,https://doi.org/10.1016/j.ssi.2013.06.002,E
(SrO)0.8(Y2O3)0.1(V2O3)0.45(Al2O3)0.05,262.2587579,700,1.52676E-19,0,,https://doi.org/10.1016/j.ssi.2013.06.002,E
(La2O3)0.45(SrO)0.1(Ga2O3)0.45(In2O3)0.05,0.272397497,981.2706591,0.01,0,,https://doi.org/10.1021/ja00088a016,O
(La2O3)0.45(SrO)0.1(Ga2O3)0.45(In2O3)0.05,0.218447259,923.0407985,0.01,0,,https://doi.org/10.1021/ja00088a016,O
(La2O3)0.45(SrO)0.1(Ga2O3)0.45(In2O3)0.05,0.165019567,876.0122751,0.01,0,,https://doi.org/10.1021/ja00088a016,O
(La2O3)0.45(SrO)0.1(Ga2O3)0.45(In2O3)0.05,0.124634788,824.217602,0.01,0,,https://doi.org/10.1021/ja00088a016,O
(La2O3)0.45(SrO)0.1(Ga2O3)0.45(In2O3)0.05,0.086896982,771.9010286,0.01,0,,https://doi.org/10.1021/ja00088a016,O
(La2O3)0.45(SrO)0.1(Ga2O3)0.45(In2O3)0.05,0.064325241,724.3266969,0.01,0,,https://doi.org/10.1021/ja00088a016,O
(La2O3)0.45(SrO)0.1(Ga2O3)0.45(In2O3)0.05,0.040571834,668.6151808,0.01,0,,https://doi.org/10.1021/ja00088a016,O
(La2O3)0.45(SrO)0.1(Ga2O3)0.45(In2O3)0.05,0.025084036,618.8038144,0.01,0,,https://doi.org/10.1021/ja00088a016,O
(La2O3)0.45(SrO)0.1(Ga2O3)0.45(In2O3)0.05,0.01375237,564.2920253,0.01,0,,https://doi.org/10.1021/ja00088a016,O
(La2O3)0.45(SrO)0.1(Ga2O3)0.45(In2O3)0.05,0.005369476,514.7084831,0.01,0,,https://doi.org/10.1021/ja00088a016,O
(La2O3)0.45(SrO)0.1(Ga2O3)0.45(Al2O3)0.05,0.138159221,978.0338928,0.01,0,,https://doi.org/10.1021/ja00088a016,O
(La2O3)0.45(SrO)0.1(Ga2O3)0.45(Al2O3)0.05,0.113044769,926.6360653,0.01,0,,https://doi.org/10.1021/ja00088a016,O
(La2O3)0.45(SrO)0.1(Ga2O3)0.45(Al2O3)0.05,0.090655458,873.2606355,0.01,0,,https://doi.org/10.1021/ja00088a016,O
(La2O3)0.45(SrO)0.1(Ga2O3)0.45(Al2O3)0.05,0.065780966,816.2684267,0.01,0,,https://doi.org/10.1021/ja00088a016,O
(La2O3)0.45(SrO)0.1(Ga2O3)0.45(Al2O3)0.05,0.049679332,767.1298333,0.01,0,,https://doi.org/10.1021/ja00088a016,O
(La2O3)0.45(SrO)0.1(Ga2O3)0.45(Al2O3)0.05,0.03604572,717.7352216,0.01,0,,https://doi.org/10.1021/ja00088a016,O
(La2O3)0.45(SrO)0.1(Ga2O3)0.45(Al2O3)0.05,0.022292982,672.8666297,0.01,0,,https://doi.org/10.1021/ja00088a016,O
(La2O3)0.45(SrO)0.1(Ga2O3)0.45(Al2O3)0.05,0.013781112,618.9615876,0.01,0,,https://doi.org/10.1021/ja00088a016,O
(La2O3)0.45(SrO)0.1(Ga2O3)0.45(Al2O3)0.05,0.007708381,566.0337683,0.01,0,,https://doi.org/10.1021/ja00088a016,O
(La2O3)0.45(SrO)0.1(Ga2O3)0.45(Al2O3)0.05,0.003823397,510.5421876,0.01,0,,https://doi.org/10.1021/ja00088a016,O
(Nd2O3)0.45(CaO)0.1(Al2O3)0.45(Ga2O3)0.05,0.011652542,950,4.48E-20,0,,10.1149/1.2059351,O
(Nd2O3)0.45(CaO)0.1(Al2O3)0.45(Ga2O3)0.05,0.011359273,950,1.88E-17,0,,10.1149/1.2059351,O
(Nd2O3)0.45(CaO)0.1(Al2O3)0.45(Ga2O3)0.05,0.011751971,950,3.29E-12,0,,10.1149/1.2059351,O
(Nd2O3)0.45(CaO)0.1(Al2O3)0.45(Ga2O3)0.05,0.011953381,950,5.37E-03,0,,10.1149/1.2059351,O
(Nd2O3)0.45(CaO)0.1(Al2O3)0.45(Ga2O3)0.05,0.016649539,950,4.22E+01,0,,10.1149/1.2059351,O
(Nd2O3)0.45(CaO)0.1(Al2O3)0.45(Ga2O3)0.05,0.011734944,950,1.00E-03,0,,10.1149/1.2059351,O
(Y2O3)0.45(SrO)0.1(Cr2O3)0.45(Fe2O3)0.05,17.30458289,906.7752809,20,0,,https://doi.org/10.1016/j.jpowsour.2013.11.005,O+E
(Y2O3)0.45(SrO)0.1(Cr2O3)0.45(Fe2O3)0.05,16.42871334,849.9946524,20,0,,https://doi.org/10.1016/j.jpowsour.2013.11.005,O+E
(Y2O3)0.45(SrO)0.1(Cr2O3)0.45(Fe2O3)0.05,16.28571996,803.9230769,20,0,,https://doi.org/10.1016/j.jpowsour.2013.11.005,O+E
(Y2O3)0.45(SrO)0.1(Cr2O3)0.45(Fe2O3)0.05,15.08524011,751.3902439,20,0,,https://doi.org/10.1016/j.jpowsour.2013.11.005,O+E
(Y2O3)0.45(SrO)0.1(Cr2O3)0.45(Fe2O3)0.05,15.42559871,703.744186,20,0,,https://doi.org/10.1016/j.jpowsour.2013.11.005,O+E
(Y2O3)0.45(SrO)0.1(Cr2O3)0.45(Fe2O3)0.05,14.05301902,648.0526316,20,0,,https://doi.org/10.1016/j.jpowsour.2013.11.005,O+E
(Y2O3)0.45(SrO)0.1(Cr2O3)0.45(Fe2O3)0.05,13.36801243,602,20,0,,https://doi.org/10.1016/j.jpowsour.2013.11.005,O+E
(Y2O3)0.45(SrO)0.1(Cr2O3)0.45(Fe2O3)0.05,11.55396213,553.7716535,20,0,,https://doi.org/10.1016/j.jpowsour.2013.11.005,O+E
(Y2O3)0.45(SrO)0.1(Cr2O3)0.45(Fe2O3)0.05,10.86156808,501.9077491,20,0,,https://doi.org/10.1016/j.jpowsour.2013.11.005,O+E
(Y2O3)0.45(SrO)0.1(Cr2O3)0.45(Fe2O3)0.05,10.81015288,448.6494845,20,0,,https://doi.org/10.1016/j.jpowsour.2013.11.005,O+E
(Y2O3)0.45(SrO)0.1(Cr2O3)0.45(Fe2O3)0.05,9.739117496,397.9265176,20,0,,https://doi.org/10.1016/j.jpowsour.2013.11.005,O+E
(Y2O3)0.45(SrO)0.1(Cr2O3)0.45(Fe2O3)0.05,7.545235641,350.1454006,20,0,,https://doi.org/10.1016/j.jpowsour.2013.11.005,O+E
(Y2O3)0.45(SrO)0.1(Cr2O3)0.45(Fe2O3)0.05,6.379123363,299.2070845,20,0,,https://doi.org/10.1016/j.jpowsour.2013.11.005,O+E
(Y2O3)0.45(SrO)0.1(Cr2O3)0.45(Fe2O3)0.05,10.69695065,906.7752809,0,0,,https://doi.org/10.1016/j.jpowsour.2013.11.005,O+E
