Repository: waccoco/2024_NCTU_MI_course

File: Dataset/perovskite_conductivity_mlready.csv (part 11 of 21)
Composition,Conductivity (S/cm),Temperature (degC),PO2 (%),PH2O (%),Grainsize,Ref,Carrier Type
(Y2O3)0.45(SrO)0.1(Cr2O3)0.45(Fe2O3)0.05,9.84870092,856.0322581,0,0,,https://doi.org/10.1016/j.jpowsour.2013.11.005,O+E
(Y2O3)0.45(SrO)0.1(Cr2O3)0.45(Fe2O3)0.05,8.870167774,803.9230769,0,0,,https://doi.org/10.1016/j.jpowsour.2013.11.005,O+E
(Y2O3)0.45(SrO)0.1(Cr2O3)0.45(Fe2O3)0.05,8.010918289,751.3902439,0,0,,https://doi.org/10.1016/j.jpowsour.2013.11.005,O+E
(Y2O3)0.45(SrO)0.1(Cr2O3)0.45(Fe2O3)0.05,7.823440807,699.2222222,0,0,,https://doi.org/10.1016/j.jpowsour.2013.11.005,O+E
(Y2O3)0.45(SrO)0.1(Cr2O3)0.45(Fe2O3)0.05,6.714466803,652.1101322,0,0,,https://doi.org/10.1016/j.jpowsour.2013.11.005,O+E
(Y2O3)0.45(SrO)0.1(Cr2O3)0.45(Fe2O3)0.05,6.280999102,598.3692946,0,0,,https://doi.org/10.1016/j.jpowsour.2013.11.005,O+E
(Y2O3)0.45(SrO)0.1(Cr2O3)0.45(Fe2O3)0.05,5.855687398,550.5294118,0,0,,https://doi.org/10.1016/j.jpowsour.2013.11.005,O+E
(Y2O3)0.45(SrO)0.1(Cr2O3)0.45(Fe2O3)0.05,5.212468164,501.9077491,0,0,,https://doi.org/10.1016/j.jpowsour.2013.11.005,O+E
(Y2O3)0.45(SrO)0.1(Cr2O3)0.45(Fe2O3)0.05,4.130756068,448.6494845,0,0,,https://doi.org/10.1016/j.jpowsour.2013.11.005,O+E
(Y2O3)0.45(SrO)0.1(Cr2O3)0.45(Fe2O3)0.05,3.341597847,402.2411576,0,0,,https://doi.org/10.1016/j.jpowsour.2013.11.005,O+E
(Y2O3)0.45(SrO)0.1(Cr2O3)0.45(Fe2O3)0.05,2.469511857,352,0,0,,https://doi.org/10.1016/j.jpowsour.2013.11.005,O+E
(Y2O3)0.45(SrO)0.1(Cr2O3)0.45(Fe2O3)0.05,1.840055695,300.7704918,0,0,,https://doi.org/10.1016/j.jpowsour.2013.11.005,O+E
(SrO)0.9(Y2O3)0.05(V2O3)0.45(Al2O3)0.05,146.5514096,1064.112906,0,0,,https://doi.org/10.1016/j.ssi.2013.06.002,E
(SrO)0.9(Y2O3)0.05(V2O3)0.45(Al2O3)0.05,160.1916962,1011.104202,0,0,,https://doi.org/10.1016/j.ssi.2013.06.002,E
(SrO)0.9(Y2O3)0.05(V2O3)0.45(Al2O3)0.05,177.3372625,965.1861563,0,0,,https://doi.org/10.1016/j.ssi.2013.06.002,E
(SrO)0.9(Y2O3)0.05(V2O3)0.45(Al2O3)0.05,202.4044237,917.2409762,0,0,,https://doi.org/10.1016/j.ssi.2013.06.002,E
(SrO)0.9(Y2O3)0.05(V2O3)0.45(Al2O3)0.05,228.0972241,867.6644599,0,0,,https://doi.org/10.1016/j.ssi.2013.06.002,E
(SrO)0.9(Y2O3)0.05(V2O3)0.45(Al2O3)0.05,264.3382436,822.0527706,0,0,,https://doi.org/10.1016/j.ssi.2013.06.002,E
(SrO)0.9(Y2O3)0.05(V2O3)0.45(Al2O3)0.05,310.263009,778.11134,0,0,,https://doi.org/10.1016/j.ssi.2013.06.002,E
(SrO)0.9(Y2O3)0.05(V2O3)0.45(Al2O3)0.05,359.5588643,727.4922422,0,0,,https://doi.org/10.1016/j.ssi.2013.06.002,E
(SrO)0.9(Y2O3)0.05(V2O3)0.45(Al2O3)0.05,410.3836029,681.5236307,0,0,,https://doi.org/10.1016/j.ssi.2013.06.002,E
(SrO)0.9(Y2O3)0.05(V2O3)0.45(Al2O3)0.05,490.3204422,630.2893281,0,0,,https://doi.org/10.1016/j.ssi.2013.06.002,E
(SrO)0.9(Y2O3)0.05(V2O3)0.45(Al2O3)0.05,566.7871559,584.2756124,0,0,,https://doi.org/10.1016/j.ssi.2013.06.002,E
(SrO)0.9(Y2O3)0.05(V2O3)0.45(Al2O3)0.05,656.8406164,536.3659832,0,0,,https://doi.org/10.1016/j.ssi.2013.06.002,E
(SrO)0.9(Y2O3)0.05(V2O3)0.45(Al2O3)0.05,784.8018172,487.9134004,0,0,,https://doi.org/10.1016/j.ssi.2013.06.002,E
(SrO)0.9(Y2O3)0.05(V2O3)0.45(Al2O3)0.05,921.128034,430.3506217,0,0,,https://doi.org/10.1016/j.ssi.2013.06.002,E
(BaO)1(CeO2)0.5(ZrO2)0.4(Y2O3)0.05,0.02326411,1001.414063,0,1.7,,https://doi.org/10.1016/S0167-2738(00)00777-3,H
(BaO)1(CeO2)0.5(ZrO2)0.4(Y2O3)0.05,0.019004465,948.9101124,0,1.7,,https://doi.org/10.1016/S0167-2738(00)00777-3,H
(BaO)1(CeO2)0.5(ZrO2)0.4(Y2O3)0.05,0.0157905,900.5611511,0,1.7,,https://doi.org/10.1016/S0167-2738(00)00777-3,H
(BaO)1(CeO2)0.5(ZrO2)0.4(Y2O3)0.05,0.012900947,852,0,1.7,,https://doi.org/10.1016/S0167-2738(00)00777-3,H
(BaO)1(CeO2)0.5(ZrO2)0.4(Y2O3)0.05,0.01072337,800.1907895,0,1.7,,https://doi.org/10.1016/S0167-2738(00)00777-3,H
(BaO)1(CeO2)0.5(ZrO2)0.4(Y2O3)0.05,0.00847197,749.7272727,0,1.7,,https://doi.org/10.1016/S0167-2738(00)00777-3,H
(BaO)1(CeO2)0.5(ZrO2)0.4(Y2O3)0.05,0.007164371,700.880597,0,1.7,,https://doi.org/10.1016/S0167-2738(00)00777-3,H
(BaO)1(CeO2)0.5(ZrO2)0.4(Y2O3)0.05,0.005958181,651.2209632,0,1.7,,https://doi.org/10.1016/S0167-2738(00)00777-3,H
(BaO)1(CeO2)0.5(ZrO2)0.4(Y2O3)0.05,0.004710307,601.6648794,0,1.7,,https://doi.org/10.1016/S0167-2738(00)00777-3,H
(BaO)1(CeO2)0.5(ZrO2)0.4(Y2O3)0.05,0.079350314,1001.193548,20,1.7,,https://doi.org/10.1016/S0167-2738(00)00777-3,O+H
(BaO)1(CeO2)0.5(ZrO2)0.4(Y2O3)0.05,0.036814848,849.1590909,20,1.7,,https://doi.org/10.1016/S0167-2738(00)00777-3,O+H
(BaO)1(CeO2)0.5(ZrO2)0.4(Y2O3)0.05,0.027990362,800.3695652,20,1.7,,https://doi.org/10.1016/S0167-2738(00)00777-3,O+H
(BaO)1(CeO2)0.5(ZrO2)0.4(Y2O3)0.05,0.019770883,750.3160622,20,1.7,,https://doi.org/10.1016/S0167-2738(00)00777-3,O+H
(BaO)1(CeO2)0.5(ZrO2)0.4(Y2O3)0.05,0.014769844,699.9064039,20,1.7,,https://doi.org/10.1016/S0167-2738(00)00777-3,O+H
(BaO)1(CeO2)0.5(ZrO2)0.4(Y2O3)0.05,0.010442409,649.8971963,20,1.7,,https://doi.org/10.1016/S0167-2738(00)00777-3,O+H
(BaO)1(CeO2)0.5(ZrO2)0.4(Y2O3)0.05,0.007118872,599.6067747,20,1.7,,https://doi.org/10.1016/S0167-2738(00)00777-3,O+H
(BaO)1(CeO2)0.5(ZrO2)0.4(Y2O3)0.05,5.00E-03,600,0,1.9,,https://doi.org/10.1039/B902343G,H
(BaO)1(CeO2)0.5(ZrO2)0.4(Y2O3)0.05,8.00E-03,700,20,1.9,,https://doi.org/10.1039/B902343G,H
(SrO)0.7(Y2O3)0.15(V2O3)0.4(Al2O3)0.05,104.5032988,1057.027771,0,0,,https://doi.org/10.1016/j.ssi.2013.06.002,E
(SrO)0.7(Y2O3)0.15(V2O3)0.4(Al2O3)0.05,114.2299535,1004.56996,0,0,,https://doi.org/10.1016/j.ssi.2013.06.002,E
(SrO)0.7(Y2O3)0.15(V2O3)0.4(Al2O3)0.05,124.8619175,965.1861563,0,0,,https://doi.org/10.1016/j.ssi.2013.06.002,E
(SrO)0.7(Y2O3)0.15(V2O3)0.4(Al2O3)0.05,136.135064,914.4256375,0,0,,https://doi.org/10.1016/j.ssi.2013.06.002,E
(SrO)0.7(Y2O3)0.15(V2O3)0.4(Al2O3)0.05,148.802422,870.2621843,0,0,,https://doi.org/10.1016/j.ssi.2013.06.002,E
(SrO)0.7(Y2O3)0.15(V2O3)0.4(Al2O3)0.05,162.6522218,822.0527706,0,0,,https://doi.org/10.1016/j.ssi.2013.06.002,E
(SrO)0.7(Y2O3)0.15(V2O3)0.4(Al2O3)0.05,180.065288,773.7291285,0,0,,https://doi.org/10.1016/j.ssi.2013.06.002,E
(SrO)0.7(Y2O3)0.15(V2O3)0.4(Al2O3)0.05,202.4044237,725.5022466,0,0,,https://doi.org/10.1016/j.ssi.2013.06.002,E
(SrO)0.7(Y2O3)0.15(V2O3)0.4(Al2O3)0.05,234.5686671,676.4088506,0,0,,https://doi.org/10.1016/j.ssi.2013.06.002,E
(SrO)0.7(Y2O3)0.15(V2O3)0.4(Al2O3)0.05,256.3952647,630.2893281,0,0,,https://doi.org/10.1016/j.ssi.2013.06.002,E
(SrO)0.7(Y2O3)0.15(V2O3)0.4(Al2O3)0.05,297.1392344,582.8141446,0,0,,https://doi.org/10.1016/j.ssi.2013.06.002,E
(SrO)0.7(Y2O3)0.15(V2O3)0.4(Al2O3)0.05,344.3499308,536.3659832,0,0,,https://doi.org/10.1016/j.ssi.2013.06.002,E
(SrO)0.7(Y2O3)0.15(V2O3)0.4(Al2O3)0.05,381.2150168,487.9134004,0,0,,https://doi.org/10.1016/j.ssi.2013.06.002,E
(SrO)0.7(Y2O3)0.15(V2O3)0.4(Al2O3)0.05,435.0909,443.9090895,0,0,,https://doi.org/10.1016/j.ssi.2013.06.002,E
(BaO)1(CeO2)0.6(ZrO2)0.3(Y2O3)0.05,0.031045136,1001.414063,0,1.7,,https://doi.org/10.1016/S0167-2738(00)00777-3,H
(BaO)1(CeO2)0.6(ZrO2)0.3(Y2O3)0.05,0.025357492,953.5037594,0,1.7,,https://doi.org/10.1016/S0167-2738(00)00777-3,H
(BaO)1(CeO2)0.6(ZrO2)0.3(Y2O3)0.05,0.021432559,900.5611511,0,1.7,,https://doi.org/10.1016/S0167-2738(00)00777-3,H
(BaO)1(CeO2)0.6(ZrO2)0.3(Y2O3)0.05,0.01874183,850.0636833,0,1.7,,https://doi.org/10.1016/S0167-2738(00)00777-3,H
(BaO)1(CeO2)0.6(ZrO2)0.3(Y2O3)0.05,0.01505745,800.1907895,0,1.7,,https://doi.org/10.1016/S0167-2738(00)00777-3,H
(BaO)1(CeO2)0.6(ZrO2)0.3(Y2O3)0.05,0.013625247,751.33281,0,1.7,,https://doi.org/10.1016/S0167-2738(00)00777-3,H
(BaO)1(CeO2)0.6(ZrO2)0.3(Y2O3)0.05,0.010584808,702.3363229,0,1.7,,https://doi.org/10.1016/S0167-2738(00)00777-3,H
(BaO)1(CeO2)0.6(ZrO2)0.3(Y2O3)0.05,0.008954016,651.2209632,0,1.7,,https://doi.org/10.1016/S0167-2738(00)00777-3,H
(BaO)1(CeO2)0.6(ZrO2)0.3(Y2O3)0.05,0.006727294,601.6648794,0,1.7,,https://doi.org/10.1016/S0167-2738(00)00777-3,H
(BaO)1(CeO2)0.6(ZrO2)0.3(Y2O3)0.05,0.080846164,998.4592275,20,1.7,,https://doi.org/10.1016/S0167-2738(00)00777-3,O+H
(BaO)1(CeO2)0.6(ZrO2)0.3(Y2O3)0.05,0.053127557,900.2673267,20,1.7,,https://doi.org/10.1016/S0167-2738(00)00777-3,O+H
(BaO)1(CeO2)0.6(ZrO2)0.3(Y2O3)0.05,0.030705982,800.3695652,20,1.7,,https://doi.org/10.1016/S0167-2738(00)00777-3,O+H
(BaO)1(CeO2)0.6(ZrO2)0.3(Y2O3)0.05,0.01532716,699.9064039,20,1.7,,https://doi.org/10.1016/S0167-2738(00)00777-3,O+H
(BaO)1(CeO2)0.6(ZrO2)0.3(Y2O3)0.05,0.007386337,600.8938053,20,1.7,,https://doi.org/10.1016/S0167-2738(00)00777-3,O+H
(BaO)1(CeO2)0.6(ZrO2)0.3(Y2O3)0.05,2.33E-03,600,0,1.9,,https://doi.org/10.1039/B902343G,H
(BaO)1(CeO2)0.65(ZrO2)0.25(Y2O3)0.05,0.010873352,500,20,3,,https://doi.org/10.1016/j.jare.2016.12.006,H
(BaO)1(CeO2)0.65(ZrO2)0.25(Y2O3)0.05,0.001060942,400,20,3,,https://doi.org/10.1016/j.jare.2016.12.006,H
(BaO)1(CeO2)0.65(ZrO2)0.25(Y2O3)0.05,0.000631141,300,20,3,,https://doi.org/10.1016/j.jare.2016.12.006,H
(BaO)1(CeO2)0.65(ZrO2)0.25(Y2O3)0.05,0.001170912,500,20,0,,https://doi.org/10.1016/j.jare.2016.12.006,H
(BaO)1(CeO2)0.65(ZrO2)0.25(Y2O3)0.05,9.52364E-05,400,20,0,,https://doi.org/10.1016/j.jare.2016.12.006,H
(BaO)1(CeO2)0.65(ZrO2)0.25(Y2O3)0.05,6.91141E-06,300,20,0,,https://doi.org/10.1016/j.jare.2016.12.006,H
(BaO)1(CeO2)0.7(ZrO2)0.2(Y2O3)0.05,0.040731432,1001.414063,0,1.7,,https://doi.org/10.1016/S0167-2738(00)00777-3,H
(BaO)1(CeO2)0.7(ZrO2)0.2(Y2O3)0.05,0.032711439,951.2026266,0,1.7,,https://doi.org/10.1016/S0167-2738(00)00777-3,H
(BaO)1(CeO2)0.7(ZrO2)0.2(Y2O3)0.05,0.028600995,900.5611511,0,1.7,,https://doi.org/10.1016/S0167-2738(00)00777-3,H
(BaO)1(CeO2)0.7(ZrO2)0.2(Y2O3)0.05,0.024587811,852,0,1.7,,https://doi.org/10.1016/S0167-2738(00)00777-3,H
(BaO)1(CeO2)0.7(ZrO2)0.2(Y2O3)0.05,0.021505155,800.1907895,0,1.7,,https://doi.org/10.1016/S0167-2738(00)00777-3,H
(BaO)1(CeO2)0.7(ZrO2)0.2(Y2O3)0.05,0.018811428,749.7272727,0,1.7,,https://doi.org/10.1016/S0167-2738(00)00777-3,H
(BaO)1(CeO2)0.7(ZrO2)0.2(Y2O3)0.05,0.014863852,700.880597,0,1.7,,https://doi.org/10.1016/S0167-2738(00)00777-3,H
(BaO)1(CeO2)0.7(ZrO2)0.2(Y2O3)0.05,0.012572973,651.2209632,0,1.7,,https://doi.org/10.1016/S0167-2738(00)00777-3,H
(BaO)1(CeO2)0.7(ZrO2)0.2(Y2O3)0.05,0.009131004,601.6648794,0,1.7,,https://doi.org/10.1016/S0167-2738(00)00777-3,H
(BaO)1(CeO2)0.7(ZrO2)0.2(Y2O3)0.05,0.083896763,998.4592275,20,1.7,,https://doi.org/10.1016/S0167-2738(00)00777-3,O+H
(BaO)1(CeO2)0.7(ZrO2)0.2(Y2O3)0.05,0.054120618,900.2673267,20,1.7,,https://doi.org/10.1016/S0167-2738(00)00777-3,O+H
(BaO)1(CeO2)0.7(ZrO2)0.2(Y2O3)0.05,0.031869603,798.4285714,20,1.7,,https://doi.org/10.1016/S0167-2738(00)00777-3,O+H
(BaO)1(CeO2)0.7(ZrO2)0.2(Y2O3)0.05,0.01712849,699.9064039,20,1.7,,https://doi.org/10.1016/S0167-2738(00)00777-3,O+H
(BaO)1(CeO2)0.7(ZrO2)0.2(Y2O3)0.05,0.00840871,600.8938053,20,1.7,,https://doi.org/10.1016/S0167-2738(00)00777-3,O+H
(BaO)1(CeO2)0.55(In2O3)0.2(TiO2)0.05,0.006743908,751.5310245,20,0,,https://doi.org/10.1016/j.jallcom.2012.11.197,H
(BaO)1(CeO2)0.55(In2O3)0.2(TiO2)0.05,0.004671219,700.9368999,20,0,,https://doi.org/10.1016/j.jallcom.2012.11.197,H
(BaO)1(CeO2)0.55(In2O3)0.2(TiO2)0.05,0.003236678,651.4791667,20,0,,https://doi.org/10.1016/j.jallcom.2012.11.197,H
(BaO)1(CeO2)0.55(In2O3)0.2(TiO2)0.05,0.002135821,601.3842365,20,0,,https://doi.org/10.1016/j.jallcom.2012.11.197,H
(BaO)1(CeO2)0.55(In2O3)0.2(TiO2)0.05,0.001156671,550.6658933,20,0,,https://doi.org/10.1016/j.jallcom.2012.11.197,H
(BaO)1(CeO2)0.55(In2O3)0.2(TiO2)0.05,0.000658736,500.4204793,20,0,,https://doi.org/10.1016/j.jallcom.2012.11.197,H
(BaO)1(CeO2)0.55(In2O3)0.2(TiO2)0.05,0.009736805,751.5310245,0,0,,https://doi.org/10.1016/j.jallcom.2012.11.197,H
(BaO)1(CeO2)0.55(In2O3)0.2(TiO2)0.05,0.006457384,700.9368999,0,0,,https://doi.org/10.1016/j.jallcom.2012.11.197,H
(BaO)1(CeO2)0.55(In2O3)0.2(TiO2)0.05,0.00401841,651.4791667,0,0,,https://doi.org/10.1016/j.jallcom.2012.11.197,H
(BaO)1(CeO2)0.55(In2O3)0.2(TiO2)0.05,0.002423784,601.3842365,0,0,,https://doi.org/10.1016/j.jallcom.2012.11.197,H
(BaO)1(CeO2)0.55(In2O3)0.2(TiO2)0.05,0.001417448,550.6658933,0,0,,https://doi.org/10.1016/j.jallcom.2012.11.197,H
(BaO)1(CeO2)0.55(In2O3)0.2(TiO2)0.05,0.000661988,500.4204793,0,0,,https://doi.org/10.1016/j.jallcom.2012.11.197,H
(BaO)1(CeO2)0.55(In2O3)0.2(TiO2)0.05,0.007343816,751.5310245,20,1.9,,https://doi.org/10.1016/j.jallcom.2012.11.197,H
(BaO)1(CeO2)0.55(In2O3)0.2(TiO2)0.05,0.005533715,700.9368999,20,1.9,,https://doi.org/10.1016/j.jallcom.2012.11.197,H
(BaO)1(CeO2)0.55(In2O3)0.2(TiO2)0.05,0.003762002,651.4791667,20,1.9,,https://doi.org/10.1016/j.jallcom.2012.11.197,H
(BaO)1(CeO2)0.55(In2O3)0.2(TiO2)0.05,0.002492574,601.3842365,20,1.9,,https://doi.org/10.1016/j.jallcom.2012.11.197,H
(BaO)1(CeO2)0.55(In2O3)0.2(TiO2)0.05,0.001609548,550.6658933,20,1.9,,https://doi.org/10.1016/j.jallcom.2012.11.197,H
(BaO)1(CeO2)0.55(In2O3)0.2(TiO2)0.05,0.00112274,500.4204793,20,1.9,,https://doi.org/10.1016/j.jallcom.2012.11.197,H
(BaO)1(CeO2)0.55(In2O3)0.2(TiO2)0.05,0.01139561,751.5310245,0,1.9,,https://doi.org/10.1016/j.jallcom.2012.11.197,H
(BaO)1(CeO2)0.55(In2O3)0.2(TiO2)0.05,0.008220413,700.9368999,0,1.9,,https://doi.org/10.1016/j.jallcom.2012.11.197,H
(BaO)1(CeO2)0.55(In2O3)0.2(TiO2)0.05,0.005554959,651.4791667,0,1.9,,https://doi.org/10.1016/j.jallcom.2012.11.197,H
(BaO)1(CeO2)0.55(In2O3)0.2(TiO2)0.05,0.003294052,601.3842365,0,1.9,,https://doi.org/10.1016/j.jallcom.2012.11.197,H
(BaO)1(CeO2)0.55(In2O3)0.2(TiO2)0.05,0.002225962,550.6658933,0,1.9,,https://doi.org/10.1016/j.jallcom.2012.11.197,H
(BaO)1(CeO2)0.55(In2O3)0.2(TiO2)0.05,0.001158323,500.4204793,0,1.9,,https://doi.org/10.1016/j.jallcom.2012.11.197,H
(BaO)1(CeO2)0.65(In2O3)0.15(TiO2)0.05,0.007823981,751.5310245,20,0,,https://doi.org/10.1016/j.jallcom.2012.11.197,H
(BaO)1(CeO2)0.65(In2O3)0.15(TiO2)0.05,0.005555191,700.9368999,20,0,,https://doi.org/10.1016/j.jallcom.2012.11.197,H
(BaO)1(CeO2)0.65(In2O3)0.15(TiO2)0.05,0.004044582,651.4791667,20,0,,https://doi.org/10.1016/j.jallcom.2012.11.197,H
(BaO)1(CeO2)0.65(In2O3)0.15(TiO2)0.05,0.002668633,601.3842365,20,0,,https://doi.org/10.1016/j.jallcom.2012.11.197,H
(BaO)1(CeO2)0.65(In2O3)0.15(TiO2)0.05,0.001635865,550.6658933,20,0,,https://doi.org/10.1016/j.jallcom.2012.11.197,H
(BaO)1(CeO2)0.65(In2O3)0.15(TiO2)0.05,0.001028632,500.4204793,20,0,,https://doi.org/10.1016/j.jallcom.2012.11.197,H
(BaO)1(CeO2)0.65(In2O3)0.15(TiO2)0.05,0.012218222,751.5310245,0,0,,https://doi.org/10.1016/j.jallcom.2012.11.197,H
(BaO)1(CeO2)0.65(In2O3)0.15(TiO2)0.05,0.008370139,700.9368999,0,0,,https://doi.org/10.1016/j.jallcom.2012.11.197,H
(BaO)1(CeO2)0.65(In2O3)0.15(TiO2)0.05,0.005378772,651.4791667,0,0,,https://doi.org/10.1016/j.jallcom.2012.11.197,H
(BaO)1(CeO2)0.65(In2O3)0.15(TiO2)0.05,0.003575826,601.3842365,0,0,,https://doi.org/10.1016/j.jallcom.2012.11.197,H
(BaO)1(CeO2)0.65(In2O3)0.15(TiO2)0.05,0.002025055,550.6658933,0,0,,https://doi.org/10.1016/j.jallcom.2012.11.197,H
(BaO)1(CeO2)0.65(In2O3)0.15(TiO2)0.05,0.001042398,500.4204793,0,0,,https://doi.org/10.1016/j.jallcom.2012.11.197,H
(BaO)1(CeO2)0.65(In2O3)0.15(TiO2)0.05,0.008351947,751.5310245,20,1.9,,https://doi.org/10.1016/j.jallcom.2012.11.197,H
(BaO)1(CeO2)0.65(In2O3)0.15(TiO2)0.05,0.006133516,700.9368999,20,1.9,,https://doi.org/10.1016/j.jallcom.2012.11.197,H
(BaO)1(CeO2)0.65(In2O3)0.15(TiO2)0.05,0.004742176,651.4791667,20,1.9,,https://doi.org/10.1016/j.jallcom.2012.11.197,H
(BaO)1(CeO2)0.65(In2O3)0.15(TiO2)0.05,0.003142004,601.3842365,20,1.9,,https://doi.org/10.1016/j.jallcom.2012.11.197,H
(BaO)1(CeO2)0.65(In2O3)0.15(TiO2)0.05,0.002248823,550.6658933,20,1.9,,https://doi.org/10.1016/j.jallcom.2012.11.197,H
(BaO)1(CeO2)0.65(In2O3)0.15(TiO2)0.05,0.001568667,500.4204793,20,1.9,,https://doi.org/10.1016/j.jallcom.2012.11.197,H
(BaO)1(CeO2)0.65(In2O3)0.15(TiO2)0.05,0.013862577,751.5310245,0,1.9,,https://doi.org/10.1016/j.jallcom.2012.11.197,H
(BaO)1(CeO2)0.65(In2O3)0.15(TiO2)0.05,0.010675022,700.9368999,0,1.9,,https://doi.org/10.1016/j.jallcom.2012.11.197,H
(BaO)1(CeO2)0.65(In2O3)0.15(TiO2)0.05,0.006757518,651.4791667,0,1.9,,https://doi.org/10.1016/j.jallcom.2012.11.197,H
(BaO)1(CeO2)0.65(In2O3)0.15(TiO2)0.05,0.004566405,601.3842365,0,1.9,,https://doi.org/10.1016/j.jallcom.2012.11.197,H
(BaO)1(CeO2)0.65(In2O3)0.15(TiO2)0.05,0.002707847,550.6658933,0,1.9,,https://doi.org/10.1016/j.jallcom.2012.11.197,H
(BaO)1(CeO2)0.65(In2O3)0.15(TiO2)0.05,0.001890583,500.4204793,0,1.9,,https://doi.org/10.1016/j.jallcom.2012.11.197,H
(BaO)1(CeO2)0.7(Y2O3)0.125(ZnO)0.05,0.070108462,982.6458898,0,1.9,0.877,https://doi.org/10.1016/j.ijhydene.2016.02.073,H
(BaO)1(CeO2)0.7(Y2O3)0.125(ZnO)0.05,0.058638851,933.5972222,0,1.9,0.877,https://doi.org/10.1016/j.ijhydene.2016.02.073,H
(BaO)1(CeO2)0.7(Y2O3)0.125(ZnO)0.05,0.049056268,883.40599,0,1.9,0.877,https://doi.org/10.1016/j.ijhydene.2016.02.073,H
(BaO)1(CeO2)0.7(Y2O3)0.125(ZnO)0.05,0.037520619,824.0797159,0,1.9,0.877,https://doi.org/10.1016/j.ijhydene.2016.02.073,H
(BaO)1(CeO2)0.7(Y2O3)0.125(ZnO)0.05,0.031395911,778.4372163,0,1.9,0.877,https://doi.org/10.1016/j.ijhydene.2016.02.073,H
(BaO)1(CeO2)0.7(Y2O3)0.125(ZnO)0.05,0.02401312,729.1629416,0,1.9,0.877,https://doi.org/10.1016/j.ijhydene.2016.02.073,H
(BaO)1(CeO2)0.7(Y2O3)0.125(ZnO)0.05,0.019214625,684.3002755,0,1.9,0.877,https://doi.org/10.1016/j.ijhydene.2016.02.073,H
(BaO)1(CeO2)0.7(Y2O3)0.125(ZnO)0.05,0.015384996,634.310705,0,1.9,0.877,https://doi.org/10.1016/j.ijhydene.2016.02.073,H
(BaO)1(CeO2)0.7(Y2O3)0.125(ZnO)0.05,0.01288756,589.2828784,0,1.9,0.877,https://doi.org/10.1016/j.ijhydene.2016.02.073,H
(BaO)1(CeO2)0.7(Y2O3)0.125(ZnO)0.05,0.010325671,541.2940832,0,1.9,0.877,https://doi.org/10.1016/j.ijhydene.2016.02.073,H
(BaO)1(CeO2)0.7(Y2O3)0.125(ZnO)0.05,0.006910614,491.9972482,0,1.9,0.877,https://doi.org/10.1016/j.ijhydene.2016.02.073,H
(BaO)1(CeO2)0.7(Y2O3)0.125(ZnO)0.05,0.004423737,442.7569516,0,1.9,0.877,https://doi.org/10.1016/j.ijhydene.2016.02.073,H
(BaO)1(CeO2)0.7(Y2O3)0.125(ZnO)0.05,0.002365444,394.6272815,0,1.9,0.877,https://doi.org/10.1016/j.ijhydene.2016.02.073,H
(BaO)1(CeO2)0.7(Y2O3)0.125(ZnO)0.05,0.000843587,344.2291297,0,1.9,0.877,https://doi.org/10.1016/j.ijhydene.2016.02.073,H
(BaO)1(CeO2)0.7(Y2O3)0.125(ZnO)0.05,0.00027517,295.042501,0,1.9,0.877,https://doi.org/10.1016/j.ijhydene.2016.02.073,H
(BaO)1(CeO2)0.7(Y2O3)0.125(ZnO)0.05,7.85069E-05,246.2379529,0,1.9,0.877,https://doi.org/10.1016/j.ijhydene.2016.02.073,H
(BaO)1(CeO2)0.7(Y2O3)0.125(ZnO)0.05,2.57082E-05,196.2775152,0,1.9,0.877,https://doi.org/10.1016/j.ijhydene.2016.02.073,H
(BaO)1(CeO2)0.7(Y2O3)0.125(ZnO)0.05,3.41995E-06,148.5953897,0,1.9,0.877,https://doi.org/10.1016/j.ijhydene.2016.02.073,H
(BaO)1(CeO2)0.8(ZrO2)0.1(Y2O3)0.05,0.048265827,1001.414063,0,1.7,,https://doi.org/10.1016/S0167-2738(00)00777-3,H
(BaO)1(CeO2)0.8(ZrO2)0.1(Y2O3)0.05,0.039428384,948.9101124,0,1.7,,https://doi.org/10.1016/S0167-2738(00)00777-3,H
(BaO)1(CeO2)0.8(ZrO2)0.1(Y2O3)0.05,0.034469421,902.6756757,0,1.7,,https://doi.org/10.1016/S0167-2738(00)00777-3,H
(BaO)1(CeO2)0.8(ZrO2)0.1(Y2O3)0.05,0.029136001,852,0,1.7,,https://doi.org/10.1016/S0167-2738(00)00777-3,H
(BaO)1(CeO2)0.8(ZrO2)0.1(Y2O3)0.05,0.024632621,800.1907895,0,1.7,,https://doi.org/10.1016/S0167-2738(00)00777-3,H
(BaO)1(CeO2)0.8(ZrO2)0.1(Y2O3)0.05,0.020476162,751.33281,0,1.7,,https://doi.org/10.1016/S0167-2738(00)00777-3,H
(BaO)1(CeO2)0.8(ZrO2)0.1(Y2O3)0.05,0.01673787,702.3363229,0,1.7,,https://doi.org/10.1016/S0167-2738(00)00777-3,H
(BaO)1(CeO2)0.8(ZrO2)0.1(Y2O3)0.05,0.013920795,651.2209632,0,1.7,,https://doi.org/10.1016/S0167-2738(00)00777-3,H
(BaO)1(CeO2)0.8(ZrO2)0.1(Y2O3)0.05,0.010110504,600.4939759,0,1.7,,https://doi.org/10.1016/S0167-2738(00)00777-3,H
(BaO)1(CeO2)0.8(ZrO2)0.1(Y2O3)0.05,0.079350314,1001.193548,20,1.7,,https://doi.org/10.1016/S0167-2738(00)00777-3,O+H
(BaO)1(CeO2)0.8(ZrO2)0.1(Y2O3)0.05,0.066141973,948.6494845,20,1.7,,https://doi.org/10.1016/S0167-2738(00)00777-3,O+H
(BaO)1(CeO2)0.8(ZrO2)0.1(Y2O3)0.05,0.050256375,900.2673267,20,1.7,,https://doi.org/10.1016/S0167-2738(00)00777-3,O+H
(BaO)1(CeO2)0.8(ZrO2)0.1(Y2O3)0.05,0.028518015,798.4285714,20,1.7,,https://doi.org/10.1016/S0167-2738(00)00777-3,O+H
(BaO)1(CeO2)0.8(ZrO2)0.1(Y2O3)0.05,0.015611216,701.5065789,20,1.7,,https://doi.org/10.1016/S0167-2738(00)00777-3,O+H
(BaO)1(CeO2)0.8(ZrO2)0.1(Y2O3)0.05,0.007387491,599.6067747,20,1.7,,https://doi.org/10.1016/S0167-2738(00)00777-3,O+H
(BaO)1(CeO2)0.75(In2O3)0.1(TiO2)0.05,0.00488795,751.5310245,20,0,,https://doi.org/10.1016/j.jallcom.2012.11.197,H
(BaO)1(CeO2)0.75(In2O3)0.1(TiO2)0.05,0.003557547,700.9368999,20,0,,https://doi.org/10.1016/j.jallcom.2012.11.197,H
(BaO)1(CeO2)0.75(In2O3)0.1(TiO2)0.05,0.002405013,651.4791667,20,0,,https://doi.org/10.1016/j.jallcom.2012.11.197,H
(BaO)1(CeO2)0.75(In2O3)0.1(TiO2)0.05,0.001473244,601.3842365,20,0,,https://doi.org/10.1016/j.jallcom.2012.11.197,H
(BaO)1(CeO2)0.75(In2O3)0.1(TiO2)0.05,0.000925626,550.6658933,20,0,,https://doi.org/10.1016/j.jallcom.2012.11.197,H
(BaO)1(CeO2)0.75(In2O3)0.1(TiO2)0.05,0.000582034,500.4204793,20,0,,https://doi.org/10.1016/j.jallcom.2012.11.197,H
(BaO)1(CeO2)0.75(In2O3)0.1(TiO2)0.05,0.007761695,751.5310245,0,0,,https://doi.org/10.1016/j.jallcom.2012.11.197,H
(BaO)1(CeO2)0.75(In2O3)0.1(TiO2)0.05,0.005489116,700.9368999,0,0,,https://doi.org/10.1016/j.jallcom.2012.11.197,H
(BaO)1(CeO2)0.75(In2O3)0.1(TiO2)0.05,0.003645866,651.4791667,0,0,,https://doi.org/10.1016/j.jallcom.2012.11.197,H
(BaO)1(CeO2)0.75(In2O3)0.1(TiO2)0.05,0.002345728,601.3842365,0,0,,https://doi.org/10.1016/j.jallcom.2012.11.197,H
(BaO)1(CeO2)0.75(In2O3)0.1(TiO2)0.05,0.001244999,550.6658933,0,0,,https://doi.org/10.1016/j.jallcom.2012.11.197,H
(BaO)1(CeO2)0.75(In2O3)0.1(TiO2)0.05,0.000778526,500.4204793,0,0,,https://doi.org/10.1016/j.jallcom.2012.11.197,H
(BaO)1(CeO2)0.75(In2O3)0.1(TiO2)0.05,0.005677929,751.5310245,20,1.9,,https://doi.org/10.1016/j.jallcom.2012.11.197,H
(BaO)1(CeO2)0.75(In2O3)0.1(TiO2)0.05,0.004169766,700.9368999,20,1.9,,https://doi.org/10.1016/j.jallcom.2012.11.197,H
(BaO)1(CeO2)0.75(In2O3)0.1(TiO2)0.05,0.003223888,651.4791667,20,1.9,,https://doi.org/10.1016/j.jallcom.2012.11.197,H
(BaO)1(CeO2)0.75(In2O3)0.1(TiO2)0.05,0.002081784,601.3842365,20,1.9,,https://doi.org/10.1016/j.jallcom.2012.11.197,H
(BaO)1(CeO2)0.75(In2O3)0.1(TiO2)0.05,0.001489993,550.6658933,20,1.9,,https://doi.org/10.1016/j.jallcom.2012.11.197,H
(BaO)1(CeO2)0.75(In2O3)0.1(TiO2)0.05,0.000962144,500.4204793,20,1.9,,https://doi.org/10.1016/j.jallcom.2012.11.197,H
(BaO)1(CeO2)0.75(In2O3)0.1(TiO2)0.05,0.008220413,751.5310245,0,1.9,,https://doi.org/10.1016/j.jallcom.2012.11.197,H
(BaO)1(CeO2)0.75(In2O3)0.1(TiO2)0.05,0.006330215,700.9368999,0,1.9,,https://doi.org/10.1016/j.jallcom.2012.11.197,H
(BaO)1(CeO2)0.75(In2O3)0.1(TiO2)0.05,0.004566405,651.4791667,0,1.9,,https://doi.org/10.1016/j.jallcom.2012.11.197,H
(BaO)1(CeO2)0.75(In2O3)0.1(TiO2)0.05,0.002890633,601.3842365,0,1.9,,https://doi.org/10.1016/j.jallcom.2012.11.197,H
(BaO)1(CeO2)0.75(In2O3)0.1(TiO2)0.05,0.002018202,550.6658933,0,1.9,,https://doi.org/10.1016/j.jallcom.2012.11.197,H
(BaO)1(CeO2)0.75(In2O3)0.1(TiO2)0.05,0.001409082,500.4204793,0,1.9,,https://doi.org/10.1016/j.jallcom.2012.11.197,H
(BaO)1(CeO2)0.85(In2O3)0.05(TiO2)0.05,0.001349078,751.5310245,20,0,,https://doi.org/10.1016/j.jallcom.2012.11.197,H+E
(BaO)1(CeO2)0.85(In2O3)0.05(TiO2)0.05,0.000867456,700.9368999,20,0,,https://doi.org/10.1016/j.jallcom.2012.11.197,H+E
(BaO)1(CeO2)0.85(In2O3)0.05(TiO2)0.05,0.000558096,651.4791667,20,0,,https://doi.org/10.1016/j.jallcom.2012.11.197,H+E
(BaO)1(CeO2)0.85(In2O3)0.05(TiO2)0.05,0.000350444,601.3842365,20,0,,https://doi.org/10.1016/j.jallcom.2012.11.197,H+E
(BaO)1(CeO2)0.85(In2O3)0.05(TiO2)0.05,0.000185144,550.6658933,20,0,,https://doi.org/10.1016/j.jallcom.2012.11.197,H+E
(BaO)1(CeO2)0.85(In2O3)0.05(TiO2)0.05,0.000105442,500.4204793,20,0,,https://doi.org/10.1016/j.jallcom.2012.11.197,H+E
(BaO)1(CeO2)0.85(In2O3)0.05(TiO2)0.05,0.001221822,751.5310245,0,0,,https://doi.org/10.1016/j.jallcom.2012.11.197,H+E
(BaO)1(CeO2)0.85(In2O3)0.05(TiO2)0.05,0.000810304,700.9368999,0,0,,https://doi.org/10.1016/j.jallcom.2012.11.197,H+E
(BaO)1(CeO2)0.85(In2O3)0.05(TiO2)0.05,0.000457501,651.4791667,0,0,,https://doi.org/10.1016/j.jallcom.2012.11.197,H+E
(BaO)1(CeO2)0.85(In2O3)0.05(TiO2)0.05,0.00025862,601.3842365,0,0,,https://doi.org/10.1016/j.jallcom.2012.11.197,H+E
(BaO)1(CeO2)0.85(In2O3)0.05(TiO2)0.05,0.000156229,550.6658933,0,0,,https://doi.org/10.1016/j.jallcom.2012.11.197,H+E
(BaO)1(CeO2)0.85(In2O3)0.05(TiO2)0.05,7.53682E-05,500.4204793,0,0,,https://doi.org/10.1016/j.jallcom.2012.11.197,H+E
(BaO)1(CeO2)0.85(In2O3)0.05(TiO2)0.05,0.001489993,751.5310245,20,1.9,,https://doi.org/10.1016/j.jallcom.2012.11.197,H+E
(BaO)1(CeO2)0.85(In2O3)0.05(TiO2)0.05,0.001012947,700.9368999,20,1.9,,https://doi.org/10.1016/j.jallcom.2012.11.197,H+E
(BaO)1(CeO2)0.85(In2O3)0.05(TiO2)0.05,0.000654097,651.4791667,20,1.9,,https://doi.org/10.1016/j.jallcom.2012.11.197,H+E
(BaO)1(CeO2)0.85(In2O3)0.05(TiO2)0.05,0.000422375,601.3842365,20,1.9,,https://doi.org/10.1016/j.jallcom.2012.11.197,H+E
(BaO)1(CeO2)0.85(In2O3)0.05(TiO2)0.05,0.000252484,550.6658933,20,1.9,,https://doi.org/10.1016/j.jallcom.2012.11.197,H+E
(BaO)1(CeO2)0.85(In2O3)0.05(TiO2)0.05,0.00013271,500.4204793,20,1.9,,https://doi.org/10.1016/j.jallcom.2012.11.197,H+E
(BaO)1(CeO2)0.85(In2O3)0.05(TiO2)0.05,0.001455863,751.5310245,0,1.9,,https://doi.org/10.1016/j.jallcom.2012.11.197,H+E
(BaO)1(CeO2)0.85(In2O3)0.05(TiO2)0.05,0.000891979,700.9368999,0,1.9,,https://doi.org/10.1016/j.jallcom.2012.11.197,H+E
(BaO)1(CeO2)0.85(In2O3)0.05(TiO2)0.05,0.000511941,651.4791667,0,1.9,,https://doi.org/10.1016/j.jallcom.2012.11.197,H+E
(BaO)1(CeO2)0.85(In2O3)0.05(TiO2)0.05,0.000303577,601.3842365,0,1.9,,https://doi.org/10.1016/j.jallcom.2012.11.197,H+E
(BaO)1(CeO2)0.85(In2O3)0.05(TiO2)0.05,0.000143228,550.6658933,0,1.9,,https://doi.org/10.1016/j.jallcom.2012.11.197,H+E
(BaO)1(CeO2)0.85(In2O3)0.05(TiO2)0.05,8.22041E-05,500.4204793,0,1.9,,https://doi.org/10.1016/j.jallcom.2012.11.197,H+E
(BaO)1(CeO2)0.85(ZrO2)0.05(Y2O3)0.05,0.013812115,750.2048237,0,1.9,1.2,https://doi.org/10.1016/j.ceramint.2019.01.134,H
(BaO)1(CeO2)0.85(ZrO2)0.05(Y2O3)0.05,0.011372019,700.0668983,0,1.9,1.2,https://doi.org/10.1016/j.ceramint.2019.01.134,H
(BaO)1(CeO2)0.85(ZrO2)0.05(Y2O3)0.05,0.009433439,650.4828496,0,1.9,1.2,https://doi.org/10.1016/j.ceramint.2019.01.134,H
(BaO)1(CeO2)0.85(ZrO2)0.05(Y2O3)0.05,0.007676338,599.954014,0,1.9,1.2,https://doi.org/10.1016/j.ceramint.2019.01.134,H
(BaO)1(CeO2)0.85(ZrO2)0.05(Y2O3)0.05,0.005877239,550.6505368,0,1.9,1.2,https://doi.org/10.1016/j.ceramint.2019.01.134,H
(BaO)1(CeO2)0.85(NbO2)0.05(Y2O3)0.05,0.006235286,750.2048237,0,1.9,1.3,https://doi.org/10.1016/j.ceramint.2019.01.134,H
(BaO)1(CeO2)0.85(NbO2)0.05(Y2O3)0.05,0.00537962,700.0668983,0,1.9,1.3,https://doi.org/10.1016/j.ceramint.2019.01.134,H
(BaO)1(CeO2)0.85(NbO2)0.05(Y2O3)0.05,0.004678659,650.4828496,0,1.9,1.3,https://doi.org/10.1016/j.ceramint.2019.01.134,H
(BaO)1(CeO2)0.85(NbO2)0.05(Y2O3)0.05,0.003592561,599.954014,0,1.9,1.3,https://doi.org/10.1016/j.ceramint.2019.01.134,H
(BaO)1(CeO2)0.85(NbO2)0.05(Y2O3)0.05,0.002747944,550.6505368,0,1.9,1.3,https://doi.org/10.1016/j.ceramint.2019.01.134,H
(BaO)1(CeO2)0.8(Y2O3)0.05(Nd2O3)0.05,0.080795978,802.168626,20,3,1.5,https://doi.org/10.1016/j.ssi.2006.02.047,H
(BaO)1(CeO2)0.8(Y2O3)0.05(Nd2O3)0.05,0.071748997,752.7132028,20,3,1.5,https://doi.org/10.1016/j.ssi.2006.02.047,H
(BaO)1(CeO2)0.8(Y2O3)0.05(Nd2O3)0.05,0.061606259,700.6705787,20,3,1.5,https://doi.org/10.1016/j.ssi.2006.02.047,H
(BaO)1(CeO2)0.8(Y2O3)0.05(Nd2O3)0.05,0.052904687,650.5359376,20,3,1.5,https://doi.org/10.1016/j.ssi.2006.02.047,H
(BaO)1(CeO2)0.8(Y2O3)0.05(Nd2O3)0.05,0.044710039,600.6618504,20,3,1.5,https://doi.org/10.1016/j.ssi.2006.02.047,H
(BaO)1(CeO2)0.8(Y2O3)0.05(Nd2O3)0.05,0.036655498,550.9219,20,3,1.5,https://doi.org/10.1016/j.ssi.2006.02.047,H
(BaO)1(CeO2)0.8(Y2O3)0.05(Nd2O3)0.05,0.026423864,500.6799807,20,3,1.5,https://doi.org/10.1016/j.ssi.2006.02.047,H
(BaO)1(CeO2)0.8(Y2O3)0.05(Nd2O3)0.05,0.019178337,449.8257371,20,3,1.5,https://doi.org/10.1016/j.ssi.2006.02.047,H
(BaO)1(CeO2)0.8(Y2O3)0.05(Nd2O3)0.05,0.012244561,400.2549706,20,3,1.5,https://doi.org/10.1016/j.ssi.2006.02.047,H
(BaO)1(ZrO2)0.8(Pr2O3)0.05(Y2O3)0.05,0.007546216,703.2773723,20,0,,https://doi.org/10.1002/adfm.201001540,O+E
(BaO)1(ZrO2)0.8(Pr2O3)0.05(Y2O3)0.05,0.004657172,655.8194444,20,0,,https://doi.org/10.1002/adfm.201001540,O+E
(BaO)1(ZrO2)0.8(Pr2O3)0.05(Y2O3)0.05,0.003658632,617.1830283,20,0,,https://doi.org/10.1002/adfm.201001540,O+E
(BaO)1(ZrO2)0.8(Pr2O3)0.05(Y2O3)0.05,0.001922396,553.8933539,20,0,,https://doi.org/10.1002/adfm.201001540,O+E
(BaO)1(ZrO2)0.8(Pr2O3)0.05(Y2O3)0.05,0.00105156,511.457478,20,0,,https://doi.org/10.1002/adfm.201001540,O+E
(BaO)1(ZrO2)0.8(Pr2O3)0.05(Y2O3)0.05,0.000575209,458.874145,20,0,,https://doi.org/10.1002/adfm.201001540,O+E
(BaO)1(ZrO2)0.8(Pr2O3)0.05(Y2O3)0.05,0.000340997,407.6615776,20,0,,https://doi.org/10.1002/adfm.201001540,O+E
(BaO)1(ZrO2)0.8(Pr2O3)0.05(Y2O3)0.05,0.000146534,355.6721504,20,0,,https://doi.org/10.1002/adfm.201001540,O+E
(BaO)1(ZrO2)0.8(Pr2O3)0.05(Y2O3)0.05,0.004458218,701.5569164,0,1.9,,https://doi.org/10.1002/adfm.201001540,H
(BaO)1(ZrO2)0.8(Pr2O3)0.05(Y2O3)0.05,0.003835461,652.5388237,0,1.9,,https://doi.org/10.1002/adfm.201001540,H
(BaO)1(ZrO2)0.8(Pr2O3)0.05(Y2O3)0.05,0.002685406,602.4619187,0,1.9,,https://doi.org/10.1002/adfm.201001540,H
(BaO)1(ZrO2)0.8(Pr2O3)0.05(Y2O3)0.05,0.001807586,558.8266488,0,1.9,,https://doi.org/10.1002/adfm.201001540,H
(BaO)1(ZrO2)0.8(Pr2O3)0.05(Y2O3)0.05,0.001161488,512.3402014,0,1.9,,https://doi.org/10.1002/adfm.201001540,H
(BaO)1(ZrO2)0.8(Pr2O3)0.05(Y2O3)0.05,0.000712455,464.6078087,0,1.9,,https://doi.org/10.1002/adfm.201001540,H
(BaO)1(ZrO2)0.8(Pr2O3)0.05(Y2O3)0.05,0.000400668,416.9564475,0,1.9,,https://doi.org/10.1002/adfm.201001540,H
(BaO)1(ZrO2)0.8(Pr2O3)0.05(Y2O3)0.05,0.000180075,358.2318225,0,1.9,,https://doi.org/10.1002/adfm.201001540,H
(BaO)1(CeO2)0.85(In2O3)0.025(Y2O3)0.05,0.005514701,750.2048237,0,1.9,1,https://doi.org/10.1016/j.ceramint.2019.01.134,H
(BaO)1(CeO2)0.85(In2O3)0.025(Y2O3)0.05,0.00484213,700.0668983,0,1.9,1,https://doi.org/10.1016/j.ceramint.2019.01.134,H
(BaO)1(CeO2)0.85(In2O3)0.025(Y2O3)0.05,0.004233763,650.4828496,0,1.9,1,https://doi.org/10.1016/j.ceramint.2019.01.134,H
(BaO)1(CeO2)0.85(In2O3)0.025(Y2O3)0.05,0.003425081,599.954014,0,1.9,1,https://doi.org/10.1016/j.ceramint.2019.01.134,H
(BaO)1(CeO2)0.85(In2O3)0.025(Y2O3)0.05,0.002621162,550.6505368,0,1.9,1,https://doi.org/10.1016/j.ceramint.2019.01.134,H
(BaO)1(CeO2)0.82(Er2O3)0.045(Sc2O3)0.045,0.000409578,698.9935235,20,0,,https://doi.org/10.1016/j.ijhydene.2014.03.249,H
(BaO)1(CeO2)0.82(Er2O3)0.045(Sc2O3)0.045,0.000385848,674.677478,20,0,,https://doi.org/10.1016/j.ijhydene.2014.03.249,H
(BaO)1(CeO2)0.82(Er2O3)0.045(Sc2O3)0.045,0.000361853,648.6041616,20,0,,https://doi.org/10.1016/j.ijhydene.2014.03.249,H
(BaO)1(CeO2)0.82(Er2O3)0.045(Sc2O3)0.045,0.000346735,623.003397,20,0,,https://doi.org/10.1016/j.ijhydene.2014.03.249,H
(BaO)1(CeO2)0.82(Er2O3)0.045(Sc2O3)0.045,0.000325337,597.911107,20,0,,https://doi.org/10.1016/j.ijhydene.2014.03.249,H
(BaO)1(CeO2)0.82(Er2O3)0.045(Sc2O3)0.045,0.000283881,575.0117087,20,0,,https://doi.org/10.1016/j.ijhydene.2014.03.249,H
(BaO)1(CeO2)0.82(Er2O3)0.045(Sc2O3)0.045,0.00020521,550.1800515,20,0,,https://doi.org/10.1016/j.ijhydene.2014.03.249,H
(BaO)1(CeO2)0.82(Er2O3)0.045(Sc2O3)0.045,0.000181402,523.8155559,20,0,,https://doi.org/10.1016/j.ijhydene.2014.03.249,H
(BaO)1(CeO2)0.82(Er2O3)0.045(Sc2O3)0.045,0.000170586,499.779574,20,0,,https://doi.org/10.1016/j.ijhydene.2014.03.249,H
(BaO)1(CeO2)0.82(Er2O3)0.045(Sc2O3)0.045,0.000152908,475.2256929,20,0,,https://doi.org/10.1016/j.ijhydene.2014.03.249,H
(BaO)1(CeO2)0.82(Er2O3)0.045(Sc2O3)0.045,0.000139455,449.1742617,20,0,,https://doi.org/10.1016/j.ijhydene.2014.03.249,H
(BaO)1(CeO2)0.82(Er2O3)0.045(Sc2O3)0.045,0.000127033,424.8724455,20,0,,https://doi.org/10.1016/j.ijhydene.2014.03.249,H
(BaO)1(CeO2)0.82(Er2O3)0.045(Sc2O3)0.045,0.000115945,400.0652498,20,0,,https://doi.org/10.1016/j.ijhydene.2014.03.249,H
(BaO)1(CeO2)0.82(Er2O3)0.045(Sc2O3)0.045,0.000663082,698.9935235,20,1.9,,https://doi.org/10.1016/j.ijhydene.2014.03.249,H
(BaO)1(CeO2)0.82(Er2O3)0.045(Sc2O3)0.045,0.000624665,674.677478,20,1.9,,https://doi.org/10.1016/j.ijhydene.2014.03.249,H
(BaO)1(CeO2)0.82(Er2O3)0.045(Sc2O3)0.045,0.000615604,648.6041616,20,1.9,,https://doi.org/10.1016/j.ijhydene.2014.03.249,H
(BaO)1(CeO2)0.82(Er2O3)0.045(Sc2O3)0.045,0.000581585,623.003397,20,1.9,,https://doi.org/10.1016/j.ijhydene.2014.03.249,H
(BaO)1(CeO2)0.82(Er2O3)0.045(Sc2O3)0.045,0.00056138,597.911107,20,1.9,,https://doi.org/10.1016/j.ijhydene.2014.03.249,H
(BaO)1(CeO2)0.82(Er2O3)0.045(Sc2O3)0.045,0.000533314,575.0117087,20,1.9,,https://doi.org/10.1016/j.ijhydene.2014.03.249,H
(BaO)1(CeO2)0.82(Er2O3)0.045(Sc2O3)0.045,0.00050106,550.1800515,20,1.9,,https://doi.org/10.1016/j.ijhydene.2014.03.249,H
(BaO)1(CeO2)0.82(Er2O3)0.045(Sc2O3)0.045,0.000482234,523.8155559,20,1.9,,https://doi.org/10.1016/j.ijhydene.2014.03.249,H
(BaO)1(CeO2)0.82(Er2O3)0.045(Sc2O3)0.045,0.000453482,499.779574,20,1.9,,https://doi.org/10.1016/j.ijhydene.2014.03.249,H
(BaO)1(CeO2)0.82(Er2O3)0.045(Sc2O3)0.045,0.000424137,475.2256929,20,1.9,,https://doi.org/10.1016/j.ijhydene.2014.03.249,H
(BaO)1(CeO2)0.82(Er2O3)0.045(Sc2O3)0.045,0.000395132,449.1742617,20,1.9,,https://doi.org/10.1016/j.ijhydene.2014.03.249,H
(BaO)1(CeO2)0.82(Er2O3)0.045(Sc2O3)0.045,0.000370281,424.8724455,20,1.9,,https://doi.org/10.1016/j.ijhydene.2014.03.249,H
(BaO)1(CeO2)0.82(Er2O3)0.045(Sc2O3)0.045,0.000342783,400.0652498,20,1.9,,https://doi.org/10.1016/j.ijhydene.2014.03.249,H
(SrO)0.85(Y2O3)0.05(TiO2)0.95(Ga2O3)0.025,34.18308524,800,1.48198E-12,0,,https://doi.org/10.1016/S0025-5408(02)00774-2,E
(SrO)0.85(Y2O3)0.05(TiO2)0.95(Ga2O3)0.025,34.61355167,800,3.41419E-13,0,,https://doi.org/10.1016/S0025-5408(02)00774-2,E
(SrO)0.85(Y2O3)0.05(TiO2)0.95(Ga2O3)0.025,34.94618482,800,2.95167E-14,0,,https://doi.org/10.1016/S0025-5408(02)00774-2,E
(SrO)0.85(Y2O3)0.05(TiO2)0.95(Ga2O3)0.025,35.61145112,800,2.9721E-15,0,,https://doi.org/10.1016/S0025-5408(02)00774-2,E
(SrO)0.85(Y2O3)0.05(TiO2)0.95(Ga2O3)0.025,36.3745507,800,5.48309E-16,0,,https://doi.org/10.1016/S0025-5408(02)00774-2,E
(SrO)0.85(Y2O3)0.05(TiO2)0.95(Ga2O3)0.025,37.15721693,800,2.84747E-17,0,,https://doi.org/10.1016/S0025-5408(02)00774-2,E
(SrO)0.85(Y2O3)0.05(TiO2)0.95(Ga2O3)0.025,38.03771645,800,5.93463E-18,0,,https://doi.org/10.1016/S0025-5408(02)00774-2,E
(SrO)0.85(Y2O3)0.05(TiO2)0.95(V2O3)0.025,27.6869555,800,1.44374E-12,0,,https://doi.org/10.1016/S0025-5408(02)00774-2,E
(SrO)0.85(Y2O3)0.05(TiO2)0.95(V2O3)0.025,29.99582089,800,3.58177E-13,0,,https://doi.org/10.1016/S0025-5408(02)00774-2,E
(SrO)0.85(Y2O3)0.05(TiO2)0.95(V2O3)0.025,31.99161979,800,3.02984E-14,0,,https://doi.org/10.1016/S0025-5408(02)00774-2,E
(SrO)0.85(Y2O3)0.05(TiO2)0.95(V2O3)0.025,34.73095161,800,2.9721E-15,0,,https://doi.org/10.1016/S0025-5408(02)00774-2,E
(SrO)0.85(Y2O3)0.05(TiO2)0.95(V2O3)0.025,35.82668434,800,5.48309E-16,0,,https://doi.org/10.1016/S0025-5408(02)00774-2,E
(SrO)0.85(Y2O3)0.05(TiO2)0.95(V2O3)0.025,36.82458378,800,2.91017E-17,0,,https://doi.org/10.1016/S0025-5408(02)00774-2,E
(SrO)0.85(Y2O3)0.05(TiO2)0.95(V2O3)0.025,37.47028343,800,6.09179E-18,0,,https://doi.org/10.1016/S0025-5408(02)00774-2,E
(SrO)0.85(Y2O3)0.05(TiO2)0.95(Al2O3)0.025,30.32845404,800,3.02984E-14,0,,https://doi.org/10.1016/S0025-5408(02)00774-2,E
(SrO)0.85(Y2O3)0.05(TiO2)0.95(Al2O3)0.025,31.65898664,800,2.75995E-15,0,,https://doi.org/10.1016/S0025-5408(02)00774-2,E
(SrO)0.85(Y2O3)0.05(TiO2)0.95(Al2O3)0.025,32.08945307,800,5.75223E-16,0,,https://doi.org/10.1016/S0025-5408(02)00774-2,E
(SrO)0.85(Y2O3)0.05(TiO2)0.95(Al2O3)0.025,32.206853,800,2.84747E-17,0,,https://doi.org/10.1016/S0025-5408(02)00774-2,E
(SrO)0.85(Y2O3)0.05(TiO2)0.95(Al2O3)0.025,32.85255265,800,5.93463E-18,0,,https://doi.org/10.1016/S0025-5408(02)00774-2,E
(SrO)0.85(Y2O3)0.05(TiO2)0.95(Mn2O3)0.025,30.11322083,800,1.52122E-12,0,,https://doi.org/10.1016/S0025-5408(02)00774-2,E
(SrO)0.85(Y2O3)0.05(TiO2)0.95(Mn2O3)0.025,29.78058768,800,3.5046E-13,0,,https://doi.org/10.1016/S0025-5408(02)00774-2,E
(SrO)0.85(Y2O3)0.05(TiO2)0.95(Mn2O3)0.025,29.44795453,800,3.02984E-14,0,,https://doi.org/10.1016/S0025-5408(02)00774-2,E
(SrO)0.85(Y2O3)0.05(TiO2)0.95(Mn2O3)0.025,29.23272131,800,2.82073E-15,0,,https://doi.org/10.1016/S0025-5408(02)00774-2,E
(SrO)0.85(Y2O3)0.05(TiO2)0.95(Mn2O3)0.025,29.44795453,800,5.48309E-16,0,,https://doi.org/10.1016/S0025-5408(02)00774-2,E
(SrO)0.85(Y2O3)0.05(TiO2)0.95(Mn2O3)0.025,29.89798761,800,2.98724E-17,0,,https://doi.org/10.1016/S0025-5408(02)00774-2,E
(SrO)0.85(Y2O3)0.05(TiO2)0.95(Mn2O3)0.025,30.23062076,800,6.22593E-18,0,,https://doi.org/10.1016/S0025-5408(02)00774-2,E
(SrO)0.85(Y2O3)0.05(TiO2)0.95(Fe2O3)0.025,20.87775927,800,1.48198E-12,0,,https://doi.org/10.1016/S0025-5408(02)00774-2,E
(SrO)0.85(Y2O3)0.05(TiO2)0.95(Fe2O3)0.025,20.77992599,800,3.5046E-13,0,,https://doi.org/10.1016/S0025-5408(02)00774-2,E
(SrO)0.85(Y2O3)0.05(TiO2)0.95(Fe2O3)0.025,20.54512612,800,3.02984E-14,0,,https://doi.org/10.1016/S0025-5408(02)00774-2,E
(SrO)0.85(Y2O3)0.05(TiO2)0.95(Fe2O3)0.025,19.33199345,800,2.89542E-15,0,,https://doi.org/10.1016/S0025-5408(02)00774-2,E
(SrO)0.85(Y2O3)0.05(TiO2)0.95(Fe2O3)0.025,19.01892696,800,5.62829E-16,0,,https://doi.org/10.1016/S0025-5408(02)00774-2,E
(SrO)0.85(Y2O3)0.05(TiO2)0.95(Fe2O3)0.025,16.04479527,800,2.98724E-17,0,,https://doi.org/10.1016/S0025-5408(02)00774-2,E
(SrO)0.85(Y2O3)0.05(TiO2)0.95(Fe2O3)0.025,14.40119618,800,6.3908E-18,0,,https://doi.org/10.1016/S0025-5408(02)00774-2,E
(La2O3)0.45(SrO)0.1(Ga2O3)0.475(Cr2O3)0.025,2.9e-3,860,2.00E+01,0,1,10.1.1.983.5883,O
(La2O3)0.45(SrO)0.1(Ga2O3)0.475(Cr2O3)0.025,4.1e-3,900,2.00E+01,0,1,10.1.1.983.5883,O
(La2O3)0.45(SrO)0.1(Ga2O3)0.475(Cr2O3)0.025,8.4e-3,1000,2.00E+01,0,1,10.1.1.983.5883,O
(La2O3)0.45(SrO)0.1(Ga2O3)0.475(Fe2O3)0.025,2.9e-3,860,2.00E+01,0,1,10.1.1.983.5883,O
(La2O3)0.45(SrO)0.1(Ga2O3)0.475(Fe2O3)0.025,6.4e-3,900,2.00E+01,0,1,10.1.1.983.5883,O
(La2O3)0.45(SrO)0.1(Ga2O3)0.475(Fe2O3)0.025,8.1e-3,1000,2.00E+01,0,1,10.1.1.983.5883,O
(BaO)0.95(CaO)0.05(Fe2O3)0.475(In2O3)0.025,2.244094488,295.9183673,20,0,,https://doi.org/10.1016/j.jpowsour.2016.05.089,O+E
(BaO)0.95(CaO)0.05(Fe2O3)0.475(In2O3)0.025,2.440944882,306.122449,20,0,,https://doi.org/10.1016/j.jpowsour.2016.05.089,O+E
(BaO)0.95(CaO)0.05(Fe2O3)0.475(In2O3)0.025,2.559055118,318.3673469,20,0,,https://doi.org/10.1016/j.jpowsour.2016.05.089,O+E
(BaO)0.95(CaO)0.05(Fe2O3)0.475(In2O3)0.025,2.834645669,330.6122449,20,0,,https://doi.org/10.1016/j.jpowsour.2016.05.089,O+E
(BaO)0.95(CaO)0.05(Fe2O3)0.475(In2O3)0.025,3.031496063,338.7755102,20,0,,https://doi.org/10.1016/j.jpowsour.2016.05.089,O+E
(BaO)0.95(CaO)0.05(Fe2O3)0.475(In2O3)0.025,3.307086614,351.0204082,20,0,,https://doi.org/10.1016/j.jpowsour.2016.05.089,O+E
(BaO)0.95(CaO)0.05(Fe2O3)0.475(In2O3)0.025,3.503937008,357.1428571,20,0,,https://doi.org/10.1016/j.jpowsour.2016.05.089,O+E
(BaO)0.95(CaO)0.05(Fe2O3)0.475(In2O3)0.025,3.858267717,365.3061224,20,0,,https://doi.org/10.1016/j.jpowsour.2016.05.089,O+E
(BaO)0.95(CaO)0.05(Fe2O3)0.475(In2O3)0.025,4.173228346,379.5918367,20,0,,https://doi.org/10.1016/j.jpowsour.2016.05.089,O+E
(BaO)0.95(CaO)0.05(Fe2O3)0.475(In2O3)0.025,4.488188976,387.755102,20,0,,https://doi.org/10.1016/j.jpowsour.2016.05.089,O+E
(BaO)0.95(CaO)0.05(Fe2O3)0.475(In2O3)0.025,4.921259843,397.9591837,20,0,,https://doi.org/10.1016/j.jpowsour.2016.05.089,O+E
(BaO)0.95(CaO)0.05(Fe2O3)0.475(In2O3)0.025,5.275590551,406.122449,20,0,,https://doi.org/10.1016/j.jpowsour.2016.05.089,O+E
(BaO)0.95(CaO)0.05(Fe2O3)0.475(In2O3)0.025,5.511811024,420.4081633,20,0,,https://doi.org/10.1016/j.jpowsour.2016.05.089,O+E
(BaO)0.95(CaO)0.05(Fe2O3)0.475(In2O3)0.025,5.94488189,430.6122449,20,0,,https://doi.org/10.1016/j.jpowsour.2016.05.089,O+E
(BaO)0.95(CaO)0.05(Fe2O3)0.475(In2O3)0.025,6.25984252,438.7755102,20,0,,https://doi.org/10.1016/j.jpowsour.2016.05.089,O+E
(BaO)0.95(CaO)0.05(Fe2O3)0.475(In2O3)0.025,6.692913386,451.0204082,20,0,,https://doi.org/10.1016/j.jpowsour.2016.05.089,O+E
(BaO)0.95(CaO)0.05(Fe2O3)0.475(In2O3)0.025,6.88976378,461.2244898,20,0,,https://doi.org/10.1016/j.jpowsour.2016.05.089,O+E
