Repository: waccoco/2024_NCTU_MI_course

File: Dataset/perovskite_conductivity_mlready.csv (part 14 of 21)
Composition,Conductivity (S/cm),Temperature (degC),PO2 (%),PH2O (%),Grainsize,Ref,Carrier Type
(La2O3)0.45(CaO)0.1(Ga2O3)0.5,0.026448416,1142.486239,0.01,0,,https://doi.org/10.1021/ja00088a016,O
(La2O3)0.45(CaO)0.1(Ga2O3)0.5,0.020521341,1069.703341,0.01,0,,https://doi.org/10.1021/ja00088a016,O
(La2O3)0.45(CaO)0.1(Ga2O3)0.5,0.016257921,990.8899447,0.01,0,,https://doi.org/10.1021/ja00088a016,O
(La2O3)0.45(CaO)0.1(Ga2O3)0.5,0.011592888,920.6976527,0.01,0,,https://doi.org/10.1021/ja00088a016,O
(La2O3)0.45(CaO)0.1(Ga2O3)0.5,0.008093579,854.40112,0.01,0,,https://doi.org/10.1021/ja00088a016,O
(La2O3)0.45(CaO)0.1(Ga2O3)0.5,0.004875304,788.7775497,0.01,0,,https://doi.org/10.1021/ja00088a016,O
(La2O3)0.45(CaO)0.1(Ga2O3)0.5,0.002698878,722.1558008,0.01,0,,https://doi.org/10.1021/ja00088a016,O
(La2O3)0.45(CaO)0.1(Ga2O3)0.5,0.001344336,653.8817824,0.01,0,,https://doi.org/10.1021/ja00088a016,O
(La2O3)0.45(CaO)0.1(Ga2O3)0.5,0.000615481,592.2822868,0.01,0,,https://doi.org/10.1021/ja00088a016,O
(La2O3)0.45(CaO)0.1(Ga2O3)0.5,0.000248267,531.1931798,0.01,0,,https://doi.org/10.1021/ja00088a016,O
(La2O3)0.45(CaO)0.1(Ga2O3)0.5,0.642693085,977.237644,0.01,0,,https://doi.org/10.1021/ja00088a016,O
(La2O3)0.45(SrO)0.1(Ga2O3)0.5,0.022387211,900,1.00E-17,0,,https://doi.org/10.1021/ja00088a016,O
(La2O3)0.45(SrO)0.1(Ga2O3)0.5,0.022387211,900,1.00E-12,0,,https://doi.org/10.1021/ja00088a016,O
(La2O3)0.45(SrO)0.1(Ga2O3)0.5,0.022387211,900,1.00E-07,0,,https://doi.org/10.1021/ja00088a016,O
(La2O3)0.45(SrO)0.1(Ga2O3)0.5,0.022387211,900,2.00E+01,0,,https://doi.org/10.1021/ja00088a016,O
(La2O3)0.45(BaO)0.1(Al2O3)0.5,0.015629187,1206.200268,2.00E+01,0,,https://doi.org/10.1016/0167-2738(92)90095-7,O+E
(La2O3)0.45(BaO)0.1(Al2O3)0.5,0.013590515,1183.232125,2.00E+01,0,,https://doi.org/10.1016/0167-2738(92)90095-7,O+E
(La2O3)0.45(BaO)0.1(Al2O3)0.5,0.012138406,1147.878863,2.00E+01,0,,https://doi.org/10.1016/0167-2738(92)90095-7,O+E
(La2O3)0.45(BaO)0.1(Al2O3)0.5,0.010239845,1089.960855,2.00E+01,0,,https://doi.org/10.1016/0167-2738(92)90095-7,O+E
(La2O3)0.45(BaO)0.1(Al2O3)0.5,0.006907237,1007.96054,2.00E+01,0,,https://doi.org/10.1016/0167-2738(92)90095-7,O+E
(La2O3)0.45(BaO)0.1(Al2O3)0.5,0.00599738,973.8489898,2.00E+01,0,,https://doi.org/10.1016/0167-2738(92)90095-7,O+E
(La2O3)0.45(BaO)0.1(Al2O3)0.5,0.005359747,954.2500636,2.00E+01,0,,https://doi.org/10.1016/0167-2738(92)90095-7,O+E
(La2O3)0.45(BaO)0.1(Al2O3)0.5,0.004787073,929.0445548,2.00E+01,0,,https://doi.org/10.1016/0167-2738(92)90095-7,O+E
(La2O3)0.45(BaO)0.1(Al2O3)0.5,0.004275587,904.8535613,2.00E+01,0,,https://doi.org/10.1016/0167-2738(92)90095-7,O+E
(La2O3)0.45(BaO)0.1(Al2O3)0.5,0.002885783,848.4641903,2.00E+01,0,,https://doi.org/10.1016/0167-2738(92)90095-7,O+E
(La2O3)0.45(BaO)0.1(Al2O3)0.5,0.002651295,832.5759033,2.00E+01,0,,https://doi.org/10.1016/0167-2738(92)90095-7,O+E
(La2O3)0.45(BaO)0.1(Al2O3)0.5,0.001470579,761.7669602,2.00E+01,0,,https://doi.org/10.1016/0167-2738(92)90095-7,O+E
(La2O3)0.45(BaO)0.1(Al2O3)0.5,0.001109655,724.3078629,2.00E+01,0,,https://doi.org/10.1016/0167-2738(92)90095-7,O+E
(La2O3)0.45(BaO)0.1(Al2O3)0.5,0.000991678,711.7292876,2.00E+01,0,,https://doi.org/10.1016/0167-2738(92)90095-7,O+E
(La2O3)0.45(BaO)0.1(Al2O3)0.5,0.000748513,679.6832798,2.00E+01,0,,https://doi.org/10.1016/0167-2738(92)90095-7,O+E
(La2O3)0.45(BaO)0.1(Al2O3)0.5,0.000598166,660.7023781,2.00E+01,0,,https://doi.org/10.1016/0167-2738(92)90095-7,O+E
(La2O3)0.45(BaO)0.1(Al2O3)0.5,0.000381776,621.4866825,2.00E+01,0,,https://doi.org/10.1016/0167-2738(92)90095-7,O+E
(Nd2O3)0.45(CaO)0.1(Al2O3)0.5,0.007116241,933.7419805,1.00E-03,0,356.743,10.1149/1.2059351,O
(Nd2O3)0.45(CaO)0.1(Al2O3)0.5,0.005209212,879.11506,1.00E-03,0,356.743,10.1149/1.2059351,O
(Nd2O3)0.45(CaO)0.1(Al2O3)0.5,0.003274778,829.2805169,1.00E-03,0,356.743,10.1149/1.2059351,O
(Nd2O3)0.45(CaO)0.1(Al2O3)0.5,0.002222146,785.2444083,1.00E-03,0,356.743,10.1149/1.2059351,O
(Nd2O3)0.45(CaO)0.1(Al2O3)0.5,0.001394541,733.7524413,1.00E-03,0,356.743,10.1149/1.2059351,O
(Nd2O3)0.45(CaO)0.1(Al2O3)0.5,0.000790251,684.2848661,1.00E-03,0,356.743,10.1149/1.2059351,O
(Nd2O3)0.45(CaO)0.1(Al2O3)0.5,0.000404016,633.2146593,1.00E-03,0,356.743,10.1149/1.2059351,O
(Nd2O3)0.45(CaO)0.1(Al2O3)0.5,0.000200799,576.2542286,1.00E-03,0,356.743,10.1149/1.2059351,O
(Nd2O3)0.45(CaO)0.1(Al2O3)0.5,8.81114E-05,533.8720259,1.00E-03,0,356.743,10.1149/1.2059351,O
(Nd2O3)0.45(CaO)0.1(Al2O3)0.5,3.95544E-05,487.5442004,1.00E-03,0,,10.1149/1.2059351,O
(Nd2O3)0.45(CaO)0.1(Al2O3)0.5,0.00271672,943.1009852,1.00E-03,0,,10.1149/1.2059351,O
(Nd2O3)0.45(SrO)0.1(Al2O3)0.5,0.001942223,900.0305063,1.00E-03,0,,10.1149/1.2059351,O
(Nd2O3)0.45(SrO)0.1(Al2O3)0.5,0.001352177,852.1919582,1.00E-03,0,,10.1149/1.2059351,O
(Nd2O3)0.45(SrO)0.1(Al2O3)0.5,0.000871388,801.0943304,1.00E-03,0,,10.1149/1.2059351,O
(Nd2O3)0.45(SrO)0.1(Al2O3)0.5,0.000575483,749.6516083,1.00E-03,0,,10.1149/1.2059351,O
(Nd2O3)0.45(SrO)0.1(Al2O3)0.5,0.000343185,700.0655046,1.00E-03,0,,10.1149/1.2059351,O
(Nd2O3)0.45(SrO)0.1(Al2O3)0.5,0.000184586,647.3298814,1.00E-03,0,,10.1149/1.2059351,O
(Nd2O3)0.45(SrO)0.1(Al2O3)0.5,9.92246E-05,597.7131202,1.00E-03,0,,10.1149/1.2059351,O
(Nd2O3)0.45(SrO)0.1(Al2O3)0.5,4.4569E-05,546.0358011,1.00E-03,0,,10.1149/1.2059351,O
(Nd2O3)0.45(SrO)0.1(Al2O3)0.5,1.59094E-05,495.6915288,1.00E-03,0,,10.1149/1.2059351,O
(Nd2O3)0.45(BaO)0.1(Al2O3)0.5,0.000230402,896.834628,1.00E-03,0,,10.1149/1.2059351,O
(Nd2O3)0.45(BaO)0.1(Al2O3)0.5,0.000160499,853.0803971,1.00E-03,0,,10.1149/1.2059351,O
(Nd2O3)0.45(BaO)0.1(Al2O3)0.5,0.000120472,803.5992056,1.00E-03,0,,10.1149/1.2059351,O
(Nd2O3)0.45(BaO)0.1(Al2O3)0.5,9.2591E-05,748.6965805,1.00E-03,0,,10.1149/1.2059351,O
(Nd2O3)0.45(BaO)0.1(Al2O3)0.5,6.43134E-05,700.5874357,1.00E-03,0,,10.1149/1.2059351,O
(Nd2O3)0.45(BaO)0.1(Al2O3)0.5,4.02795E-05,647.7542964,1.00E-03,0,,10.1149/1.2059351,O
(Nd2O3)0.45(BaO)0.1(Al2O3)0.5,2.33781E-05,600.3792389,1.00E-03,0,,10.1149/1.2059351,O
(Nd2O3)0.45(BaO)0.1(Al2O3)0.5,1.1041E-05,546.3438957,1.00E-03,0,,10.1149/1.2059351,O
(Nd2O3)0.45(BaO)0.1(Al2O3)0.5,7.24355E-06,494.949922,1.00E-03,0,,10.1149/1.2059351,O
(Nd2O3)0.45(CaO)0.1(Al2O3)0.5,0.007532764,950,5.87E-21,0,356.743,10.1149/1.2059351,O
(Nd2O3)0.45(CaO)0.1(Al2O3)0.5,0.007077944,950,2.50E-18,0,356.743,10.1149/1.2059351,O
(Nd2O3)0.45(CaO)0.1(Al2O3)0.5,0.007152056,950,4.11E-12,0,356.743,10.1149/1.2059351,O
(Nd2O3)0.45(CaO)0.1(Al2O3)0.5,0.00758082,950,2.87E-03,0,356.743,10.1149/1.2059351,O
(Nd2O3)0.45(CaO)0.1(Al2O3)0.5,0.011317775,950,6.93E+01,0,356.743,10.1149/1.2059351,O
(Nd2O3)0.45(SrO)0.1(Al2O3)0.5,0.002433059,950,2.55E-20,0,,10.1149/1.2059351,O
(Nd2O3)0.45(SrO)0.1(Al2O3)0.5,0.002425069,950,4.00E-19,0,,10.1149/1.2059351,O
(Nd2O3)0.45(SrO)0.1(Al2O3)0.5,0.002248861,950,1.03E-11,0,,10.1149/1.2059351,O
(Nd2O3)0.45(SrO)0.1(Al2O3)0.5,0.002592245,950,2.39E-03,0,,10.1149/1.2059351,O
(Nd2O3)0.45(SrO)0.1(Al2O3)0.5,0.006177501,950,6.93E+01,0,,10.1149/1.2059351,O
(Nd2O3)0.45(BaO)0.1(Al2O3)0.5,0.000466477,950,3.68E-20,0,,10.1149/1.2059351,O
(Nd2O3)0.45(BaO)0.1(Al2O3)0.5,0.000452324,950,5.77E-19,0,,10.1149/1.2059351,O
(Nd2O3)0.45(BaO)0.1(Al2O3)0.5,0.00045666,950,1.97E-12,0,,10.1149/1.2059351,O
(Nd2O3)0.45(BaO)0.1(Al2O3)0.5,0.00086235,950,1.99E-03,0,,10.1149/1.2059351,O
(Nd2O3)0.45(BaO)0.1(Al2O3)0.5,0.005096156,950,5.77E+01,0,,10.1149/1.2059351,O
(Nd2O3)0.45(CaO)0.1(Al2O3)0.5,0.007127347,950,1.00E-03,0,356.743,10.1149/1.2059351,O
(Nd2O3)0.45(CaO)0.1(Al2O3)0.5,0.006822575,950,4.76E-21,0,,10.1149/1.2059351,O
(Nd2O3)0.45(CaO)0.1(Al2O3)0.5,0.006822575,950,1.99E-18,0,,10.1149/1.2059351,O
(Nd2O3)0.45(CaO)0.1(Al2O3)0.5,0.006764852,950,4.64E-12,0,,10.1149/1.2059351,O
(Nd2O3)0.45(CaO)0.1(Al2O3)0.5,0.007179407,950,2.70E-03,0,,10.1149/1.2059351,O
(Nd2O3)0.45(CaO)0.1(Al2O3)0.5,0.010979698,950,7.08E+01,0,,10.1149/1.2059351,O
(Nd2O3)0.45(CaO)0.1(Ga2O3)0.5,0.007302451,950,1.59E-20,0,,10.1149/1.2059351,O
(Nd2O3)0.45(CaO)0.1(Ga2O3)0.5,0.007427603,950,2.81E-18,0,,10.1149/1.2059351,O
(Nd2O3)0.45(CaO)0.1(Ga2O3)0.5,0.007240667,950,2.06E-10,0,,10.1149/1.2059351,O
(Nd2O3)0.45(CaO)0.1(Ga2O3)0.5,0.007302451,950,1.51E-02,0,,10.1149/1.2059351,O
(Nd2O3)0.45(CaO)0.1(Ga2O3)0.5,0.009342857,950,5.02E+01,0,,10.1149/1.2059351,O
(Nd2O3)0.45(CaO)0.1(Al2O3)0.5,0.007307285,950,1.00E-03,0,,10.1149/1.2059351,O
(Nd2O3)0.45(CaO)0.1(Ga2O3)0.5,0.007394987,950,1.00E-03,0,,10.1149/1.2059351,O
(La2O3)0.45(SrO)0.1(Al2O3)0.5,0.016619835,989.6210855,20,0,,https://doi.org/10.1016/S0167-2738(97)00101-X,O+E
(La2O3)0.45(SrO)0.1(Al2O3)0.5,0.011987408,942.802721,20,0,,https://doi.org/10.1016/S0167-2738(97)00101-X,O+E
(La2O3)0.45(SrO)0.1(Al2O3)0.5,0.008686193,892.3263955,20,0,,https://doi.org/10.1016/S0167-2738(97)00101-X,O+E
(La2O3)0.45(SrO)0.1(Al2O3)0.5,0.005908151,833.2463514,20,0,,https://doi.org/10.1016/S0167-2738(97)00101-X,O+E
(La2O3)0.45(SrO)0.1(Al2O3)0.5,0.003592737,779.9577706,20,0,,https://doi.org/10.1016/S0167-2738(97)00101-X,O+E
(La2O3)0.45(SrO)0.1(Al2O3)0.5,0.002237359,741.9973219,20,0,,https://doi.org/10.1016/S0167-2738(97)00101-X,O+E
(La2O3)0.45(SrO)0.1(Al2O3)0.5,0.001272315,687.453813,20,0,,https://doi.org/10.1016/S0167-2738(97)00101-X,O+E
(La2O3)0.45(SrO)0.1(Al2O3)0.5,0.000673813,634.2773699,20,0,,https://doi.org/10.1016/S0167-2738(97)00101-X,O+E
(La2O3)0.45(SrO)0.1(Al2O3)0.5,0.000343012,586.7003466,20,0,,https://doi.org/10.1016/S0167-2738(97)00101-X,O+E
(La2O3)0.45(SrO)0.1(Al2O3)0.5,0.000151756,537.1486451,20,0,,https://doi.org/10.1016/S0167-2738(97)00101-X,O+E
(La2O3)0.45(SrO)0.1(Al2O3)0.5,5.4398E-05,484.1690555,20,0,,https://doi.org/10.1016/S0167-2738(97)00101-X,O+E
(La2O3)0.45(SrO)0.1(Al2O3)0.5,1.67804E-05,437.7480141,20,0,,https://doi.org/10.1016/S0167-2738(97)00101-X,O+E
(La2O3)0.45(SrO)0.1(Al2O3)0.5,3.64242E-06,385.5020315,20,0,,https://doi.org/10.1016/S0167-2738(97)00101-X,O+E
(La2O3)0.45(SrO)0.1(Ga2O3)0.5,0.085841048,987.6826672,20,0,,https://doi.org/10.1016/S0167-2738(97)00101-X,O
(La2O3)0.45(SrO)0.1(Ga2O3)0.5,0.072085101,933.3365108,20,0,,https://doi.org/10.1016/S0167-2738(97)00101-X,O
(La2O3)0.45(SrO)0.1(Ga2O3)0.5,0.056169265,883.5546705,20,0,,https://doi.org/10.1016/S0167-2738(97)00101-X,O
(La2O3)0.45(SrO)0.1(Ga2O3)0.5,0.043692989,837.7186871,20,0,,https://doi.org/10.1016/S0167-2738(97)00101-X,O
(La2O3)0.45(SrO)0.1(Ga2O3)0.5,0.034120473,789.5557121,20,0,,https://doi.org/10.1016/S0167-2738(97)00101-X,O
(La2O3)0.45(SrO)0.1(Ga2O3)0.5,0.024852903,740.1606005,20,0,,https://doi.org/10.1016/S0167-2738(97)00101-X,O
(La2O3)0.45(SrO)0.1(Ga2O3)0.5,0.018153089,690.3709183,20,0,,https://doi.org/10.1016/S0167-2738(97)00101-X,O
(La2O3)0.45(SrO)0.1(Ga2O3)0.5,0.011912104,641.0097455,20,0,,https://doi.org/10.1016/S0167-2738(97)00101-X,O
(La2O3)0.45(SrO)0.1(Ga2O3)0.5,0.007312366,588.8156376,20,0,,https://doi.org/10.1016/S0167-2738(97)00101-X,O
(La2O3)0.45(SrO)0.1(Ga2O3)0.5,0.004027159,538.9198023,20,0,,https://doi.org/10.1016/S0167-2738(97)00101-X,O
(La2O3)0.45(SrO)0.1(Ga2O3)0.5,0.001925423,488.5539183,20,0,,https://doi.org/10.1016/S0167-2738(97)00101-X,O
(La2O3)0.45(SrO)0.1(Ga2O3)0.5,0.000825002,441.4859723,20,0,,https://doi.org/10.1016/S0167-2738(97)00101-X,O
(La2O3)0.45(SrO)0.1(Ga2O3)0.5,0.000258864,386.3538947,20,0,,https://doi.org/10.1016/S0167-2738(97)00101-X,O
(La2O3)0.45(SrO)0.1(Ga2O3)0.5,6.29426E-05,335.3717484,20,0,,https://doi.org/10.1016/S0167-2738(97)00101-X,O
(La2O3)0.45(SrO)0.1(Sc2O3)0.5,0.064110237,988.0268398,20,0,,https://doi.org/10.1016/S0167-2738(97)00101-X,O+H
(La2O3)0.45(SrO)0.1(Sc2O3)0.5,0.053837266,933.6516458,20,0,,https://doi.org/10.1016/S0167-2738(97)00101-X,O+H
(La2O3)0.45(SrO)0.1(Sc2O3)0.5,0.041453114,897.7351846,20,0,,https://doi.org/10.1016/S0167-2738(97)00101-X,O+H
(La2O3)0.45(SrO)0.1(Sc2O3)0.5,0.033845616,837.9524382,20,0,,https://doi.org/10.1016/S0167-2738(97)00101-X,O+H
(La2O3)0.45(SrO)0.1(Sc2O3)0.5,0.024570977,789.8307639,20,0,,https://doi.org/10.1016/S0167-2738(97)00101-X,O+H
(La2O3)0.45(SrO)0.1(Sc2O3)0.5,0.017345943,735.198734,20,0,,https://doi.org/10.1016/S0167-2738(97)00101-X,O+H
(La2O3)0.45(SrO)0.1(Sc2O3)0.5,0.012666797,685.8836702,20,0,,https://doi.org/10.1016/S0167-2738(97)00101-X,O+H
(La2O3)0.45(SrO)0.1(Sc2O3)0.5,0.008658941,632.7207284,20,0,,https://doi.org/10.1016/S0167-2738(97)00101-X,O+H
(La2O3)0.45(SrO)0.1(Sc2O3)0.5,0.0054617,588.9764635,20,0,,https://doi.org/10.1016/S0167-2738(97)00101-X,O+H
(La2O3)0.45(SrO)0.1(Sc2O3)0.5,0.003494948,535.6240098,20,0,,https://doi.org/10.1016/S0167-2738(97)00101-X,O+H
(La2O3)0.45(SrO)0.1(Sc2O3)0.5,0.002405799,485.4978858,20,0,,https://doi.org/10.1016/S0167-2738(97)00101-X,O+H
(La2O3)0.45(SrO)0.1(Sc2O3)0.5,0.001340032,433.5420025,20,0,,https://doi.org/10.1016/S0167-2738(97)00101-X,O+H
(La2O3)0.45(SrO)0.1(Sc2O3)0.5,0.000695323,383.8165659,20,0,,https://doi.org/10.1016/S0167-2738(97)00101-X,O+H
(La2O3)0.45(SrO)0.1(Sc2O3)0.5,0.000336903,334.9113612,20,0,,https://doi.org/10.1016/S0167-2738(97)00101-X,O+H
(La2O3)0.45(SrO)0.1(Sc2O3)0.5,0.000118611,284.7693753,20,0,,https://doi.org/10.1016/S0167-2738(97)00101-X,O+H
(La2O3)0.45(SrO)0.1(In2O3)0.5,0.041110912,996.7580922,20,0,,https://doi.org/10.1016/S0167-2738(97)00101-X,O+E
(La2O3)0.45(SrO)0.1(In2O3)0.5,0.031146066,934.2429678,20,0,,https://doi.org/10.1016/S0167-2738(97)00101-X,O+E
(La2O3)0.45(SrO)0.1(In2O3)0.5,0.023400501,884.4240834,20,0,,https://doi.org/10.1016/S0167-2738(97)00101-X,O+E
(La2O3)0.45(SrO)0.1(In2O3)0.5,0.017018895,832.2867719,20,0,,https://doi.org/10.1016/S0167-2738(97)00101-X,O+E
(La2O3)0.45(SrO)0.1(In2O3)0.5,0.012352516,784.6441461,20,0,,https://doi.org/10.1016/S0167-2738(97)00101-X,O+E
(La2O3)0.45(SrO)0.1(In2O3)0.5,0.008362539,735.749181,20,0,,https://doi.org/10.1016/S0167-2738(97)00101-X,O+E
(La2O3)0.45(SrO)0.1(In2O3)0.5,0.004906414,686.5310431,20,0,,https://doi.org/10.1016/S0167-2738(97)00101-X,O+E
(La2O3)0.45(SrO)0.1(In2O3)0.5,0.002794921,633.4094388,20,0,,https://doi.org/10.1016/S0167-2738(97)00101-X,O+E
(La2O3)0.45(SrO)0.1(In2O3)0.5,0.001428982,582.1542992,20,0,,https://doi.org/10.1016/S0167-2738(97)00101-X,O+E
(La2O3)0.45(SrO)0.1(In2O3)0.5,0.000708016,529.7393392,20,0,,https://doi.org/10.1016/S0167-2738(97)00101-X,O+E
(La2O3)0.45(SrO)0.1(In2O3)0.5,0.000336965,483.3941171,20,0,,https://doi.org/10.1016/S0167-2738(97)00101-X,O+E
(La2O3)0.45(SrO)0.1(In2O3)0.5,0.000156373,431.7834297,20,0,,https://doi.org/10.1016/S0167-2738(97)00101-X,O+E
(La2O3)0.45(SrO)0.1(In2O3)0.5,7.03489E-05,380.1479779,20,0,,https://doi.org/10.1016/S0167-2738(97)00101-X,O+E
(La2O3)0.45(SrO)0.1(In2O3)0.5,2.84806E-05,329.9468154,20,0,,https://doi.org/10.1016/S0167-2738(97)00101-X,O+E
(La2O3)0.45(SrO)0.1(In2O3)0.5,1.11787E-05,280.5623333,20,0,,https://doi.org/10.1016/S0167-2738(97)00101-X,O+E
(La2O3)0.45(SrO)0.1(Lu2O3)0.5,0.029796292,988.9311876,20,0,,https://doi.org/10.1016/S0167-2738(97)00101-X,O+E
(La2O3)0.45(SrO)0.1(Lu2O3)0.5,0.020102927,934.7164428,20,0,,https://doi.org/10.1016/S0167-2738(97)00101-X,O+E
(La2O3)0.45(SrO)0.1(Lu2O3)0.5,0.012206507,878.2399526,20,0,,https://doi.org/10.1016/S0167-2738(97)00101-X,O+E
(La2O3)0.45(SrO)0.1(Lu2O3)0.5,0.007583859,839.3235303,20,0,,https://doi.org/10.1016/S0167-2738(97)00101-X,O+E
(La2O3)0.45(SrO)0.1(Lu2O3)0.5,0.004471843,779.7777778,20,0,,https://doi.org/10.1016/S0167-2738(97)00101-X,O+E
(La2O3)0.45(SrO)0.1(Lu2O3)0.5,0.002615804,731.430612,20,0,,https://doi.org/10.1016/S0167-2738(97)00101-X,O+E
(La2O3)0.45(SrO)0.1(Lu2O3)0.5,0.001426447,682.6722227,20,0,,https://doi.org/10.1016/S0167-2738(97)00101-X,O+E
(La2O3)0.45(SrO)0.1(Lu2O3)0.5,0.000808628,634.1660038,20,0,,https://doi.org/10.1016/S0167-2738(97)00101-X,O+E
(La2O3)0.45(SrO)0.1(Lu2O3)0.5,0.000444743,582.7880476,20,0,,https://doi.org/10.1016/S0167-2738(97)00101-X,O+E
(La2O3)0.45(SrO)0.1(Lu2O3)0.5,0.00025393,533.550185,20,0,,https://doi.org/10.1016/S0167-2738(97)00101-X,O+E
(La2O3)0.45(SrO)0.1(Lu2O3)0.5,0.000146199,480.8249694,20,0,,https://doi.org/10.1016/S0167-2738(97)00101-X,O+E
(La2O3)0.45(SrO)0.1(Lu2O3)0.5,7.29626E-05,429.5256894,20,0,,https://doi.org/10.1016/S0167-2738(97)00101-X,O+E
(La2O3)0.45(SrO)0.1(Lu2O3)0.5,3.28167E-05,378.2084872,20,0,,https://doi.org/10.1016/S0167-2738(97)00101-X,O+E
(La2O3)0.45(SrO)0.1(Lu2O3)0.5,1.37761E-05,328.2838454,20,0,,https://doi.org/10.1016/S0167-2738(97)00101-X,O+E
(La2O3)0.45(SrO)0.1(Lu2O3)0.5,6.29031E-06,276.0182969,20,0,,https://doi.org/10.1016/S0167-2738(97)00101-X,O+E
(La2O3)0.45(SrO)0.1(Ga2O3)0.5,5e-4,860,2.00E+01,0,1,10.1.1.983.5883,O
(La2O3)0.45(SrO)0.1(Ga2O3)0.5,1.1e-3,900,2.00E+01,0,1,10.1.1.983.5883,O
(La2O3)0.45(SrO)0.1(Ga2O3)0.5,2.1e-3,1000,2.00E+01,0,1,10.1.1.983.5883,O
(La2O3)0.45(SrO)0.1(Mn2O3)0.5,157.2287446,1088.453696,100,0,,https://doi.org/10.1016/S0167-2738(00)00662-7,O+E
(La2O3)0.45(SrO)0.1(Mn2O3)0.5,140.4644641,942.3745928,100,0,,https://doi.org/10.1016/S0167-2738(00)00662-7,O+E
(La2O3)0.45(SrO)0.1(Mn2O3)0.5,125.6038645,743.0113277,100,0,,https://doi.org/10.1016/S0167-2738(00)00662-7,O+E
(La2O3)0.45(SrO)0.1(Mn2O3)0.5,96.49593201,599.3463948,100,0,,https://doi.org/10.1016/S0167-2738(00)00662-7,O+E
(La2O3)0.45(SrO)0.1(Mn2O3)0.5,83.07357634,491.5588296,100,0,,https://doi.org/10.1016/S0167-2738(00)00662-7,O+E
(La2O3)0.45(SrO)0.1(Mn2O3)0.5,61.45633837,400.4774918,100,0,,https://doi.org/10.1016/S0167-2738(00)00662-7,O+E
(La2O3)0.45(SrO)0.1(Mn2O3)0.5,61.53603401,357.0148588,100,0,,https://doi.org/10.1016/S0167-2738(00)00662-7,O+E
(La2O3)0.45(SrO)0.1(Mn2O3)0.5,43.85224709,280.0325488,100,0,,https://doi.org/10.1016/S0167-2738(00)00662-7,O+E
(La2O3)0.45(SrO)0.1(Mn2O3)0.5,27.89761714,212.6942022,100,0,,https://doi.org/10.1016/S0167-2738(00)00662-7,O+E
(La2O3)0.45(SrO)0.1(Mn2O3)0.5,19.85852743,183.1926886,100,0,,https://doi.org/10.1016/S0167-2738(00)00662-7,O+E
(La2O3)0.45(SrO)0.1(Mn2O3)0.5,17.11525452,136.5898832,100,0,,https://doi.org/10.1016/S0167-2738(00)00662-7,O+E
(La2O3)0.45(SrO)0.1(Mn2O3)0.5,10.8661122,122.0700944,100,0,,https://doi.org/10.1016/S0167-2738(00)00662-7,O+E
(La2O3)0.45(SrO)0.1(Mn2O3)0.5,9.368526987,82.88790752,100,0,,https://doi.org/10.1016/S0167-2738(00)00662-7,O+E
(La2O3)0.45(SrO)0.1(Mn2O3)0.5,4.089843497,30.36932483,100,0,,https://doi.org/10.1016/S0167-2738(00)00662-7,O+E
(La2O3)0.45(SrO)0.1(Mn2O3)0.5,86.97131121,800,3.60067E-17,0,,https://doi.org/10.1016/S0167-2738(00)00662-7,O+E
(La2O3)0.45(SrO)0.1(Mn2O3)0.5,104.1717476,800,1.19721E-16,0,,https://doi.org/10.1016/S0167-2738(00)00662-7,O+E
(La2O3)0.45(SrO)0.1(Mn2O3)0.5,94.6409088,800,1.004E-15,0,,https://doi.org/10.1016/S0167-2738(00)00662-7,O+E
(La2O3)0.45(SrO)0.1(Mn2O3)0.5,114.360439,800,7.10897E-15,0,,https://doi.org/10.1016/S0167-2738(00)00662-7,O+E
(La2O3)0.45(SrO)0.1(Mn2O3)0.5,114.4727553,800,2.0526E-14,0,,https://doi.org/10.1016/S0167-2738(00)00662-7,O+E
(La2O3)0.45(SrO)0.1(Mn2O3)0.5,112.1301585,800,5.10102E-14,0,,https://doi.org/10.1016/S0167-2738(00)00662-7,O+E
(La2O3)0.45(SrO)0.1(Mn2O3)0.5,122.6237084,800,5.38531E-11,0,,https://doi.org/10.1016/S0167-2738(00)00662-7,O+E
(La2O3)0.45(SrO)0.1(Mn2O3)0.5,124.4047237,800,0.001079876,0,,https://doi.org/10.1016/S0167-2738(00)00662-7,O+E
(La2O3)0.45(SrO)0.1(Mn2O3)0.5,124.8860792,800,0.101608846,0,,https://doi.org/10.1016/S0167-2738(00)00662-7,O+E
(La2O3)0.45(SrO)0.1(Mn2O3)0.5,122.6557987,800,0.729090758,0,,https://doi.org/10.1016/S0167-2738(00)00662-7,O+E
(La2O3)0.45(SrO)0.1(Mn2O3)0.5,122.9285668,800,9.574825429,0,,https://doi.org/10.1016/S0167-2738(00)00662-7,O+E
(La2O3)0.45(SrO)0.1(Mn2O3)0.5,125.5920673,800,79.70445104,0,,https://doi.org/10.1016/S0167-2738(00)00662-7,O+E
(La2O3)0.45(SrO)0.1(Mn2O3)0.5,109.9888246,1182.833619,20,0,,https://doi.org/10.1111/j.1151-2916.1993.tb03645.x,O+E
(La2O3)0.45(SrO)0.1(Mn2O3)0.5,96.44660385,851.070122,20,0,,https://doi.org/10.1111/j.1151-2916.1993.tb03645.x,O+E
(La2O3)0.45(SrO)0.1(Mn2O3)0.5,95.14862777,698.9579823,20,0,,https://doi.org/10.1111/j.1151-2916.1993.tb03645.x,O+E
(La2O3)0.45(SrO)0.1(Mn2O3)0.5,68.57198284,509.5973448,20,0,,https://doi.org/10.1111/j.1151-2916.1993.tb03645.x,O+E
(La2O3)0.45(SrO)0.1(Mn2O3)0.5,63.51561669,478.9384992,20,0,,https://doi.org/10.1111/j.1151-2916.1993.tb03645.x,O+E
(La2O3)0.45(SrO)0.1(Mn2O3)0.5,44.67821771,321.0328606,20,0,,https://doi.org/10.1111/j.1151-2916.1993.tb03645.x,O+E
(La2O3)0.45(SrO)0.1(Mn2O3)0.5,21.06728229,204.4821623,20,0,,https://doi.org/10.1111/j.1151-2916.1993.tb03645.x,O+E
(La2O3)0.45(SrO)0.1(Cr2O3)0.5,8.188770989,1315.099483,20,0,,https://doi.org/10.1111/j.1151-2916.1993.tb03645.x,O+E
(La2O3)0.45(SrO)0.1(Cr2O3)0.5,8.117644422,1260.728479,20,0,,https://doi.org/10.1111/j.1151-2916.1993.tb03645.x,O+E
(La2O3)0.45(SrO)0.1(Cr2O3)0.5,8.178943895,1185.83111,20,0,,https://doi.org/10.1111/j.1151-2916.1993.tb03645.x,O+E
(La2O3)0.45(SrO)0.1(Cr2O3)0.5,7.686369916,1030.211262,20,0,,https://doi.org/10.1111/j.1151-2916.1993.tb03645.x,O+E
(La2O3)0.45(SrO)0.1(Cr2O3)0.5,7.298259525,930.9703993,20,0,,https://doi.org/10.1111/j.1151-2916.1993.tb03645.x,O+E
(La2O3)0.45(SrO)0.1(Cr2O3)0.5,6.641879432,836.5230317,20,0,,https://doi.org/10.1111/j.1151-2916.1993.tb03645.x,O+E
(La2O3)0.45(SrO)0.1(Cr2O3)0.5,5.833824677,659.4753325,20,0,,https://doi.org/10.1111/j.1151-2916.1993.tb03645.x,O+E
(La2O3)0.45(SrO)0.1(Cr2O3)0.5,5.56969083,622.2076572,20,0,,https://doi.org/10.1111/j.1151-2916.1993.tb03645.x,O+E
(La2O3)0.45(SrO)0.1(Cr2O3)0.5,5.296147725,521.6651848,20,0,,https://doi.org/10.1111/j.1151-2916.1993.tb03645.x,O+E
(La2O3)0.45(SrO)0.1(Cr2O3)0.5,4.337000265,441.3984013,20,0,,https://doi.org/10.1111/j.1151-2916.1993.tb03645.x,O+E
(La2O3)0.45(SrO)0.1(Cr2O3)0.5,3.198153628,327.9931761,20,0,,https://doi.org/10.1111/j.1151-2916.1993.tb03645.x,O+E
(La2O3)0.45(SrO)0.1(V2O3)0.5,0.25,800,1.50487E-12,0,,10.1149/199919.0632PV,E
(La2O3)0.45(SrO)0.1(V2O3)0.5,0.277777778,800,5.95662E-13,0,,10.1149/199919.0632PV,E
(La2O3)0.45(SrO)0.1(V2O3)0.5,0.332125604,800,9.71628E-14,0,,10.1149/199919.0632PV,E
(La2O3)0.45(SrO)0.1(V2O3)0.5,0.921497585,800,2.80221E-15,0,,10.1149/199919.0632PV,E
(La2O3)0.45(SrO)0.1(V2O3)0.5,3.035024155,800,6.64508E-18,0,,10.1149/199919.0632PV,E
(La2O3)0.45(BaO)0.1(Er2O3)0.5,0.000389904,500,100,0.003016993,,https://doi.org/10.1016/0167-2738(94)90327-1,O+H
(La2O3)0.45(BaO)0.1(Er2O3)0.5,0.000200912,500,100,0.052225827,,https://doi.org/10.1016/0167-2738(94)90327-1,O+H
(La2O3)0.45(BaO)0.1(Er2O3)0.5,0.000178708,500,100,0.082098754,,https://doi.org/10.1016/0167-2738(94)90327-1,O+H
(La2O3)0.45(BaO)0.1(Er2O3)0.5,0.000159158,500,100,0.232620637,,https://doi.org/10.1016/0167-2738(94)90327-1,O+H
(La2O3)0.45(BaO)0.1(Er2O3)0.5,0.000147461,500,100,0.712816009,,https://doi.org/10.1016/0167-2738(94)90327-1,O+H
(La2O3)0.45(BaO)0.1(Er2O3)0.5,0.00013133,500,100,2.019710478,,https://doi.org/10.1016/0167-2738(94)90327-1,O+H
(La2O3)0.45(BaO)0.1(Er2O3)0.5,0.001958041,600,100,0.003048724,,https://doi.org/10.1016/0167-2738(94)90327-1,O+H
(La2O3)0.45(BaO)0.1(Er2O3)0.5,0.000932688,600,100,0.056002772,,https://doi.org/10.1016/0167-2738(94)90327-1,O+H
(La2O3)0.45(BaO)0.1(Er2O3)0.5,0.000709146,600,100,0.113742401,,https://doi.org/10.1016/0167-2738(94)90327-1,O+H
(La2O3)0.45(BaO)0.1(Er2O3)0.5,0.000572214,600,100,0.28104527,,https://doi.org/10.1016/0167-2738(94)90327-1,O+H
(La2O3)0.45(BaO)0.1(Er2O3)0.5,0.000461645,600,100,0.641971051,,https://doi.org/10.1016/0167-2738(94)90327-1,O+H
(La2O3)0.45(BaO)0.1(Er2O3)0.5,0.000365428,600,100,2.007992573,,https://doi.org/10.1016/0167-2738(94)90327-1,O+H
(La2O3)0.45(BaO)0.1(Er2O3)0.5,0.006899018,700,100,0.002910386,,https://doi.org/10.1016/0167-2738(94)90327-1,O+E
(La2O3)0.45(BaO)0.1(Er2O3)0.5,0.00335045,700,100,0.045683981,,https://doi.org/10.1016/0167-2738(94)90327-1,O+E
(La2O3)0.45(BaO)0.1(Er2O3)0.5,0.002599697,700,100,0.124554215,,https://doi.org/10.1016/0167-2738(94)90327-1,O+E
(La2O3)0.45(BaO)0.1(Er2O3)0.5,0.001977113,700,100,0.284605562,,https://doi.org/10.1016/0167-2738(94)90327-1,O+E
(La2O3)0.45(BaO)0.1(Er2O3)0.5,0.001563662,700,100,0.589369611,,https://doi.org/10.1016/0167-2738(94)90327-1,O+E
(La2O3)0.45(BaO)0.1(Er2O3)0.5,0.001099998,700,100,1.918595129,,https://doi.org/10.1016/0167-2738(94)90327-1,O+E
(La2O3)0.45(BaO)0.1(Er2O3)0.5,0.015158116,800,100,0.002841044,,https://doi.org/10.1016/0167-2738(94)90327-1,O+E
(La2O3)0.45(BaO)0.1(Er2O3)0.5,0.009147556,800,100,0.063426844,,https://doi.org/10.1016/0167-2738(94)90327-1,O+E
(La2O3)0.45(BaO)0.1(Er2O3)0.5,0.007235847,800,100,0.142079749,,https://doi.org/10.1016/0167-2738(94)90327-1,O+E
(La2O3)0.45(BaO)0.1(Er2O3)0.5,0.005611411,800,100,0.300091582,,https://doi.org/10.1016/0167-2738(94)90327-1,O+E
(La2O3)0.45(BaO)0.1(Er2O3)0.5,0.004267393,800,100,0.672372722,,https://doi.org/10.1016/0167-2738(94)90327-1,O+E
(La2O3)0.45(BaO)0.1(Er2O3)0.5,0.003060773,800,100,1.907463871,,https://doi.org/10.1016/0167-2738(94)90327-1,O+E
(La2O3)0.45(BaO)0.1(Er2O3)0.5,0.022469922,900,100,0.002890911,,https://doi.org/10.1016/0167-2738(94)90327-1,O+E
(La2O3)0.45(BaO)0.1(Er2O3)0.5,0.017169971,900,100,0.060766,,https://doi.org/10.1016/0167-2738(94)90327-1,O+E
(La2O3)0.45(BaO)0.1(Er2O3)0.5,0.015893508,900,100,0.120881231,,https://doi.org/10.1016/0167-2738(94)90327-1,O+E
(La2O3)0.45(BaO)0.1(Er2O3)0.5,0.013077241,900,100,0.276089214,,https://doi.org/10.1016/0167-2738(94)90327-1,O+E
(La2O3)0.45(BaO)0.1(Er2O3)0.5,0.010760005,900,100,0.630579734,,https://doi.org/10.1016/0167-2738(94)90327-1,O+E
(La2O3)0.45(BaO)0.1(Er2O3)0.5,0.00742127,900,100,1.973907702,,https://doi.org/10.1016/0167-2738(94)90327-1,O+E
(La2O3)0.45(BaO)0.1(Er2O3)0.5,0.030785913,1000,100,0.00288574,,https://doi.org/10.1016/0167-2738(94)90327-1,O+E
(La2O3)0.45(BaO)0.1(Er2O3)0.5,0.027528715,1000,100,0.053866933,,https://doi.org/10.1016/0167-2738(94)90327-1,O+E
(La2O3)0.45(BaO)0.1(Er2O3)0.5,0.026511805,1000,100,0.120530058,,https://doi.org/10.1016/0167-2738(94)90327-1,O+E
(La2O3)0.45(BaO)0.1(Er2O3)0.5,0.023600612,1000,100,0.275163957,,https://doi.org/10.1016/0167-2738(94)90327-1,O+E
(La2O3)0.45(BaO)0.1(Er2O3)0.5,0.020599673,1000,100,0.628255538,,https://doi.org/10.1016/0167-2738(94)90327-1,O+E
(La2O3)0.45(BaO)0.1(Er2O3)0.5,0.015370121,1000,100,1.890041804,,https://doi.org/10.1016/0167-2738(94)90327-1,O+E
(La2O3)0.45(BaO)0.1(Er2O3)0.5,0.040553367,1100,100,0.002938364,,https://doi.org/10.1016/0167-2738(94)90327-1,O+E
(La2O3)0.45(BaO)0.1(Er2O3)0.5,0.039245894,1100,100,0.064151327,,https://doi.org/10.1016/0167-2738(94)90327-1,O+E
(La2O3)0.45(BaO)0.1(Er2O3)0.5,0.037794566,1100,100,0.140750542,,https://doi.org/10.1016/0167-2738(94)90327-1,O+E
(La2O3)0.45(BaO)0.1(Er2O3)0.5,0.035690616,1100,100,0.32121844,,https://doi.org/10.1016/0167-2738(94)90327-1,O+E
(La2O3)0.45(BaO)0.1(Er2O3)0.5,0.032393461,1100,100,0.639068317,,https://doi.org/10.1016/0167-2738(94)90327-1,O+E
(La2O3)0.45(BaO)0.1(Er2O3)0.5,0.026669129,1100,100,1.92149558,,https://doi.org/10.1016/0167-2738(94)90327-1,O+E
(La2O3)0.45(BaO)0.1(Er2O3)0.5,0.053415262,1200,100,0.002876713,,https://doi.org/10.1016/0167-2738(94)90327-1,O+E
(La2O3)0.45(BaO)0.1(Er2O3)0.5,0.049691739,1200,100,0.059225367,,https://doi.org/10.1016/0167-2738(94)90327-1,O+E
(La2O3)0.45(BaO)0.1(Er2O3)0.5,0.047868178,1200,100,0.149091527,,https://doi.org/10.1016/0167-2738(94)90327-1,O+E
(La2O3)0.45(BaO)0.1(Er2O3)0.5,0.047004325,1200,100,0.296486821,,https://doi.org/10.1016/0167-2738(94)90327-1,O+E
(La2O3)0.45(BaO)0.1(Er2O3)0.5,0.044382098,1200,100,0.637925179,,https://doi.org/10.1016/0167-2738(94)90327-1,O+E
(La2O3)0.45(BaO)0.1(Er2O3)0.5,0.038007678,1200,100,1.955659916,,https://doi.org/10.1016/0167-2738(94)90327-1,O+E
(La2O3)0.45(BaO)0.1(Er2O3)0.5,0.036534496,1199.455471,100,2,,https://doi.org/10.1016/0167-2738(94)90327-1,O+H
(La2O3)0.45(BaO)0.1(Er2O3)0.5,0.025409112,1103.66255,100,2,,https://doi.org/10.1016/0167-2738(94)90327-1,O+H
(La2O3)0.45(BaO)0.1(Er2O3)0.5,0.014562483,1003.86461,100,2,,https://doi.org/10.1016/0167-2738(94)90327-1,O+H
(La2O3)0.45(BaO)0.1(Er2O3)0.5,0.007181087,904.2516541,100,2,,https://doi.org/10.1016/0167-2738(94)90327-1,O+H
(La2O3)0.45(BaO)0.1(Er2O3)0.5,0.003047797,803.4703461,100,2,,https://doi.org/10.1016/0167-2738(94)90327-1,O+H
(La2O3)0.45(BaO)0.1(Er2O3)0.5,0.001137794,703.9282708,100,2,,https://doi.org/10.1016/0167-2738(94)90327-1,O+H
(La2O3)0.45(BaO)0.1(Er2O3)0.5,0.000390454,600.6141622,100,2,,https://doi.org/10.1016/0167-2738(94)90327-1,O+H
(La2O3)0.45(BaO)0.1(Er2O3)0.5,0.000128603,500.9345781,100,2,,https://doi.org/10.1016/0167-2738(94)90327-1,O+H
(La2O3)0.45(BaO)0.1(Er2O3)0.5,0.002255533,1204.343332,0,2,,https://doi.org/10.1016/0167-2738(94)90327-1,H+E
(La2O3)0.45(BaO)0.1(Er2O3)0.5,0.00150286,1100.748025,0,2,,https://doi.org/10.1016/0167-2738(94)90327-1,H+E
(La2O3)0.45(BaO)0.1(Er2O3)0.5,0.000880249,998.3264959,0,2,,https://doi.org/10.1016/0167-2738(94)90327-1,H+E
(La2O3)0.45(BaO)0.1(Er2O3)0.5,0.000639986,905.0347782,0,2,,https://doi.org/10.1016/0167-2738(94)90327-1,H+E
(La2O3)0.45(BaO)0.1(Er2O3)0.5,0.000486571,802.3128548,0,2,,https://doi.org/10.1016/0167-2738(94)90327-1,H+E
(La2O3)0.45(BaO)0.1(Er2O3)0.5,0.00032539,701.4867691,0,2,,https://doi.org/10.1016/0167-2738(94)90327-1,H+E
(La2O3)0.45(BaO)0.1(Er2O3)0.5,0.000195696,600.3269463,0,2,,https://doi.org/10.1016/0167-2738(94)90327-1,H+E
(La2O3)0.45(BaO)0.1(Er2O3)0.5,0.000118886,500,7.15977E-18,2,,https://doi.org/10.1016/0167-2738(94)90327-1,H
(La2O3)0.45(BaO)0.1(Er2O3)0.5,0.000123684,500,92.72399718,2,,https://doi.org/10.1016/0167-2738(94)90327-1,H
(La2O3)0.45(BaO)0.1(Er2O3)0.5,0.00018555,600,5.3799E-18,2,,https://doi.org/10.1016/0167-2738(94)90327-1,H
(La2O3)0.45(BaO)0.1(Er2O3)0.5,0.000274013,600,0.593375624,2,,https://doi.org/10.1016/0167-2738(94)90327-1,H
(La2O3)0.45(BaO)0.1(Er2O3)0.5,0.000279253,600,1.571370581,2,,https://doi.org/10.1016/0167-2738(94)90327-1,H
(La2O3)0.45(BaO)0.1(Er2O3)0.5,0.000313348,600,13.40344099,2,,https://doi.org/10.1016/0167-2738(94)90327-1,H+E
(La2O3)0.45(BaO)0.1(Er2O3)0.5,0.000365509,600,94.15096594,2,,https://doi.org/10.1016/0167-2738(94)90327-1,H+E
(La2O3)0.45(BaO)0.1(Er2O3)0.5,0.000319091,700,2.25706E-18,2,,https://doi.org/10.1016/0167-2738(94)90327-1,H
(La2O3)0.45(BaO)0.1(Er2O3)0.5,0.00031883,700,1.58199E-17,2,,https://doi.org/10.1016/0167-2738(94)90327-1,H
(La2O3)0.45(BaO)0.1(Er2O3)0.5,0.000539349,700,0.660325617,2,,https://doi.org/10.1016/0167-2738(94)90327-1,H
(La2O3)0.45(BaO)0.1(Er2O3)0.5,0.000629311,700,2.346309424,2,,https://doi.org/10.1016/0167-2738(94)90327-1,H
(La2O3)0.45(BaO)0.1(Er2O3)0.5,0.000808702,700,13.5837557,2,,https://doi.org/10.1016/0167-2738(94)90327-1,H+E
(La2O3)0.45(BaO)0.1(Er2O3)0.5,0.001080147,700,95.59989492,2,,https://doi.org/10.1016/0167-2738(94)90327-1,H+E
(La2O3)0.45(BaO)0.1(Er2O3)0.5,0.000507539,800,4.49125E-18,2,,https://doi.org/10.1016/0167-2738(94)90327-1,H
(La2O3)0.45(BaO)0.1(Er2O3)0.5,0.000478446,800,4.64307E-17,2,,https://doi.org/10.1016/0167-2738(94)90327-1,H
(La2O3)0.45(BaO)0.1(Er2O3)0.5,0.001288358,800,0.606463816,2,,https://doi.org/10.1016/0167-2738(94)90327-1,H+E
(La2O3)0.45(BaO)0.1(Er2O3)0.5,0.001562503,800,2.376577388,2,,https://doi.org/10.1016/0167-2738(94)90327-1,H+E
(La2O3)0.45(BaO)0.1(Er2O3)0.5,0.002127915,800,13.77025104,2,,https://doi.org/10.1016/0167-2738(94)90327-1,H+E
(La2O3)0.45(BaO)0.1(Er2O3)0.5,0.00313087,800,97.04465266,2,,https://doi.org/10.1016/0167-2738(94)90327-1,H+E
(La2O3)0.45(BaO)0.1(Er2O3)0.5,0.000664499,900,1.36123E-16,2,,https://doi.org/10.1016/0167-2738(94)90327-1,H
(La2O3)0.45(BaO)0.1(Er2O3)0.5,0.000664064,900,6.46339E-16,2,,https://doi.org/10.1016/0167-2738(94)90327-1,H
(La2O3)0.45(BaO)0.1(Er2O3)0.5,0.000663548,900,4.10997E-15,2,,https://doi.org/10.1016/0167-2738(94)90327-1,H
(La2O3)0.45(BaO)0.1(Er2O3)0.5,0.002392999,900,0.611779572,2,,https://doi.org/10.1016/0167-2738(94)90327-1,H+E
(La2O3)0.45(BaO)0.1(Er2O3)0.5,0.003660722,900,2.405267133,2,,https://doi.org/10.1016/0167-2738(94)90327-1,H+E
(La2O3)0.45(BaO)0.1(Er2O3)0.5,0.00452549,900,15.34066061,2,,https://doi.org/10.1016/0167-2738(94)90327-1,H+E
(La2O3)0.45(BaO)0.1(Er2O3)0.5,0.006788316,900,119.1997382,2,,https://doi.org/10.1016/0167-2738(94)90327-1,H+E
(La2O3)0.45(BaO)0.1(Er2O3)0.5,0.000869785,1000,7.39937E-15,2,,https://doi.org/10.1016/0167-2738(94)90327-1,H
(La2O3)0.45(BaO)0.1(Er2O3)0.5,0.000886017,1000,5.71817E-14,2,,https://doi.org/10.1016/0167-2738(94)90327-1,H
(La2O3)0.45(BaO)0.1(Er2O3)0.5,0.000868399,1000,3.29787E-13,2,,https://doi.org/10.1016/0167-2738(94)90327-1,H
(La2O3)0.45(BaO)0.1(Er2O3)0.5,0.005188897,1000,0.618489837,2,,https://doi.org/10.1016/0167-2738(94)90327-1,H+E
(La2O3)0.45(BaO)0.1(Er2O3)0.5,0.006669133,1000,2.42568808,2,,https://doi.org/10.1016/0167-2738(94)90327-1,H+E
(La2O3)0.45(BaO)0.1(Er2O3)0.5,0.010200523,1000,14.07782268,2,,https://doi.org/10.1016/0167-2738(94)90327-1,H+E
(La2O3)0.45(BaO)0.1(Er2O3)0.5,0.015007749,1000,109.3574287,2,,https://doi.org/10.1016/0167-2738(94)90327-1,H+E
(La2O3)0.45(BaO)0.1(Er2O3)0.5,0.001463988,1100,4.90415E-13,2,,https://doi.org/10.1016/0167-2738(94)90327-1,H
(La2O3)0.45(BaO)0.1(Er2O3)0.5,0.001462791,1100,3.43736E-12,2,,https://doi.org/10.1016/0167-2738(94)90327-1,H
(La2O3)0.45(BaO)0.1(Er2O3)0.5,0.001434172,1100,9.09781E-12,2,,https://doi.org/10.1016/0167-2738(94)90327-1,H
(La2O3)0.45(BaO)0.1(Er2O3)0.5,0.008749837,1100,0.512819286,2,,https://doi.org/10.1016/0167-2738(94)90327-1,H+E
(La2O3)0.45(BaO)0.1(Er2O3)0.5,0.011688678,1100,2.444948476,2,,https://doi.org/10.1016/0167-2738(94)90327-1,H+E
(La2O3)0.45(BaO)0.1(Er2O3)0.5,0.017534661,1100,15.63633101,2,,https://doi.org/10.1016/0167-2738(94)90327-1,H+E
(La2O3)0.45(BaO)0.1(Er2O3)0.5,0.025799322,1100,110.1956898,2,,https://doi.org/10.1016/0167-2738(94)90327-1,H+E
(La2O3)0.45(BaO)0.1(Er2O3)0.5,0.00219529,1200,8.30347E-12,2,,https://doi.org/10.1016/0167-2738(94)90327-1,H
(La2O3)0.45(BaO)0.1(Er2O3)0.5,0.00211049,1200,4.34345E-11,2,,https://doi.org/10.1016/0167-2738(94)90327-1,H
(La2O3)0.45(BaO)0.1(Er2O3)0.5,0.002108591,1200,3.69881E-10,2,,https://doi.org/10.1016/0167-2738(94)90327-1,H
(La2O3)0.45(BaO)0.1(Er2O3)0.5,0.01288446,1200,0.515624029,2,,https://doi.org/10.1016/0167-2738(94)90327-1,H+E
(La2O3)0.45(BaO)0.1(Er2O3)0.5,0.017212011,1200,2.458320538,2,,https://doi.org/10.1016/0167-2738(94)90327-1,H+E
(La2O3)0.45(BaO)0.1(Er2O3)0.5,0.024841325,1200,14.25554175,2,,https://doi.org/10.1016/0167-2738(94)90327-1,H+E
(La2O3)0.45(BaO)0.1(Er2O3)0.5,0.037988904,1200,122.1283399,2,,https://doi.org/10.1016/0167-2738(94)90327-1,H+E
(La2O3)0.45(SrO)0.1(Sc2O3)0.5,0.014365768,903.6220391,0,1.9,,https://doi.org/10.1016/j.electacta.2014.01.113,O+H
(La2O3)0.45(SrO)0.1(Sc2O3)0.5,0.009155191,803.8143261,0,1.9,,https://doi.org/10.1016/j.electacta.2014.01.113,O+H
(La2O3)0.45(SrO)0.1(Sc2O3)0.5,0.007112239,701.8293515,0,1.9,,https://doi.org/10.1016/j.electacta.2014.01.113,O+H
(La2O3)0.45(SrO)0.1(Sc2O3)0.5,0.006408596,603.1503067,0,1.9,,https://doi.org/10.1016/j.electacta.2014.01.113,H
(La2O3)0.45(SrO)0.1(Sc2O3)0.5,0.005504176,550.1268012,0,1.9,,https://doi.org/10.1016/j.electacta.2014.01.113,H
(La2O3)0.45(SrO)0.1(Sc2O3)0.5,0.003873907,498.4382174,0,1.9,,https://doi.org/10.1016/j.electacta.2014.01.113,H
(La2O3)0.45(SrO)0.1(Sc2O3)0.5,0.00202309,450.1012658,0,1.9,,https://doi.org/10.1016/j.electacta.2014.01.113,H
(La2O3)0.45(SrO)0.1(Sc2O3)0.5,0.001055954,401.4391972,0,1.9,,https://doi.org/10.1016/j.electacta.2014.01.113,H
(La2O3)0.45(SrO)0.1(Sc2O3)0.5,0.000451356,349.6158038,0,1.9,,https://doi.org/10.1016/j.electacta.2014.01.113,H
(La2O3)0.45(SrO)0.1(Sc2O3)0.5,0.000166115,300.8322451,0,1.9,,https://doi.org/10.1016/j.electacta.2014.01.113,H
(La2O3)0.45(SrO)0.1(Sc2O3)0.5,3.90422E-05,251.0825688,0,1.9,,https://doi.org/10.1016/j.electacta.2014.01.113,H
(La2O3)0.45(SrO)0.1(In2O3)0.5,0.013672268,910.9378238,0,1.9,,https://doi.org/10.1016/j.electacta.2014.01.113,O+H
(La2O3)0.45(SrO)0.1(In2O3)0.5,0.008289898,806.8676749,0,1.9,,https://doi.org/10.1016/j.electacta.2014.01.113,O+H
(La2O3)0.45(SrO)0.1(In2O3)0.5,0.004117594,704.3310522,0,1.9,,https://doi.org/10.1016/j.electacta.2014.01.113,O+H
(La2O3)0.45(SrO)0.1(In2O3)0.5,0.002043431,603.1503067,0,1.9,,https://doi.org/10.1016/j.electacta.2014.01.113,H
(La2O3)0.45(SrO)0.1(In2O3)0.5,0.001589173,551.9097473,0,1.9,,https://doi.org/10.1016/j.electacta.2014.01.113,H
(La2O3)0.45(SrO)0.1(In2O3)0.5,0.001235494,501.5762712,0,1.9,,https://doi.org/10.1016/j.electacta.2014.01.113,H
(La2O3)0.45(SrO)0.1(In2O3)0.5,0.000827039,450.1012658,0,1.9,,https://doi.org/10.1016/j.electacta.2014.01.113,H
(La2O3)0.45(SrO)0.1(In2O3)0.5,0.000611206,400.2469063,0,1.9,,https://doi.org/10.1016/j.electacta.2014.01.113,H
(La2O3)0.45(SrO)0.1(In2O3)0.5,0.000261338,351.6582832,0,1.9,,https://doi.org/10.1016/j.electacta.2014.01.113,H
(La2O3)0.45(SrO)0.1(In2O3)0.5,8.28329E-05,299.9689067,0,1.9,,https://doi.org/10.1016/j.electacta.2014.01.113,H
(La2O3)0.45(SrO)0.1(Y2O3)0.5,0.001023952,701.8293515,0,1.9,,https://doi.org/10.1016/j.electacta.2014.01.113,H
(La2O3)0.45(SrO)0.1(Y2O3)0.5,0.000508266,605.170638,0,1.9,,https://doi.org/10.1016/j.electacta.2014.01.113,H
(La2O3)0.45(SrO)0.1(Y2O3)0.5,0.000323949,550.1268012,0,1.9,,https://doi.org/10.1016/j.electacta.2014.01.113,H
(La2O3)0.45(SrO)0.1(Y2O3)0.5,0.00020645,500.0040595,0,1.9,,https://doi.org/10.1016/j.electacta.2014.01.113,H
(La2O3)0.45(SrO)0.1(Y2O3)0.5,0.000113321,452.8576874,0,1.9,,https://doi.org/10.1016/j.electacta.2014.01.113,H
(La2O3)0.45(SrO)0.1(Y2O3)0.5,5.35461E-05,402.6357185,0,1.9,,https://doi.org/10.1016/j.electacta.2014.01.113,H
(La2O3)0.45(SrO)0.1(Y2O3)0.5,2.52794E-05,350.6353712,0,1.9,,https://doi.org/10.1016/j.electacta.2014.01.113,H
(La2O3)0.45(SrO)0.1(Y2O3)0.5,7.62486E-06,299.9689067,0,1.9,,https://doi.org/10.1016/j.electacta.2014.01.113,O
(La2O3)0.45(SrO)0.1(Al2O3)0.5,0.002284128,899.9979466,0,1.9,,https://doi.org/10.1016/j.electacta.2014.01.113,O
(La2O3)0.45(SrO)0.1(Al2O3)0.5,0.001529991,803.8143261,0,1.9,,https://doi.org/10.1016/j.electacta.2014.01.113,O
(La2O3)0.45(SrO)0.1(Al2O3)0.5,0.000927175,704.3310522,0,1.9,,https://doi.org/10.1016/j.electacta.2014.01.113,O
(La2O3)0.45(SrO)0.1(Al2O3)0.5,0.000483572,603.1503067,0,1.9,,https://doi.org/10.1016/j.electacta.2014.01.113,O
(La2O3)0.45(SrO)0.1(Al2O3)0.5,0.00030831,553.7004342,0,1.9,,https://doi.org/10.1016/j.electacta.2014.01.113,O
(La2O3)0.45(SrO)0.1(Al2O3)0.5,0.000186978,504.7399592,0,1.9,,https://doi.org/10.1016/j.electacta.2014.01.113,O
(La2O3)0.45(SrO)0.1(Al2O3)0.5,0.0001026,452.8576874,0,1.9,,https://doi.org/10.1016/j.electacta.2014.01.113,O
(La2O3)0.45(SrO)0.1(Al2O3)0.5,4.61246E-05,401.4391972,0,1.9,,https://doi.org/10.1016/j.electacta.2014.01.113,O
(La2O3)0.45(SrO)0.1(Al2O3)0.5,1.69884E-05,351.6582832,0,1.9,,https://doi.org/10.1016/j.electacta.2014.01.113,O
(BaO)0.95(CaO)0.05(Fe2O3)0.5,1.653543307,297.9591837,20,0,,https://doi.org/10.1016/j.jpowsour.2016.05.089,O+E
(BaO)0.95(CaO)0.05(Fe2O3)0.5,1.811023622,310.2040816,20,0,,https://doi.org/10.1016/j.jpowsour.2016.05.089,O+E
(BaO)0.95(CaO)0.05(Fe2O3)0.5,1.929133858,320.4081633,20,0,,https://doi.org/10.1016/j.jpowsour.2016.05.089,O+E
(BaO)0.95(CaO)0.05(Fe2O3)0.5,2.165354331,328.5714286,20,0,,https://doi.org/10.1016/j.jpowsour.2016.05.089,O+E
(BaO)0.95(CaO)0.05(Fe2O3)0.5,2.322834646,338.7755102,20,0,,https://doi.org/10.1016/j.jpowsour.2016.05.089,O+E
(BaO)0.95(CaO)0.05(Fe2O3)0.5,2.559055118,348.9795918,20,0,,https://doi.org/10.1016/j.jpowsour.2016.05.089,O+E
(BaO)0.95(CaO)0.05(Fe2O3)0.5,2.874015748,359.1836735,20,0,,https://doi.org/10.1016/j.jpowsour.2016.05.089,O+E
(BaO)0.95(CaO)0.05(Fe2O3)0.5,3.149606299,367.3469388,20,0,,https://doi.org/10.1016/j.jpowsour.2016.05.089,O+E
(BaO)0.95(CaO)0.05(Fe2O3)0.5,3.385826772,379.5918367,20,0,,https://doi.org/10.1016/j.jpowsour.2016.05.089,O+E
(BaO)0.95(CaO)0.05(Fe2O3)0.5,3.503937008,387.755102,20,0,,https://doi.org/10.1016/j.jpowsour.2016.05.089,O+E
(BaO)0.95(CaO)0.05(Fe2O3)0.5,3.779527559,397.9591837,20,0,,https://doi.org/10.1016/j.jpowsour.2016.05.089,O+E
(BaO)0.95(CaO)0.05(Fe2O3)0.5,3.937007874,408.1632653,20,0,,https://doi.org/10.1016/j.jpowsour.2016.05.089,O+E
(BaO)0.95(CaO)0.05(Fe2O3)0.5,4.133858268,420.4081633,20,0,,https://doi.org/10.1016/j.jpowsour.2016.05.089,O+E
(BaO)0.95(CaO)0.05(Fe2O3)0.5,4.251968504,430.6122449,20,0,,https://doi.org/10.1016/j.jpowsour.2016.05.089,O+E
(BaO)0.95(CaO)0.05(Fe2O3)0.5,4.251968504,440.8163265,20,0,,https://doi.org/10.1016/j.jpowsour.2016.05.089,O+E
(BaO)0.95(CaO)0.05(Fe2O3)0.5,4.251968504,451.0204082,20,0,,https://doi.org/10.1016/j.jpowsour.2016.05.089,E
(BaO)0.95(CaO)0.05(Fe2O3)0.5,4.212598425,461.2244898,20,0,,https://doi.org/10.1016/j.jpowsour.2016.05.089,E
