Repository: waccoco/2024_NCTU_MI_course

File: Dataset/perovskite_conductivity_mlready.csv (part 15 of 21)
Composition,Conductivity (S/cm),Temperature (degC),PO2 (%),PH2O (%),Grainsize,Ref,Carrier Type
(BaO)0.95(CaO)0.05(Fe2O3)0.5,4.133858268,473.4693878,20,0,,https://doi.org/10.1016/j.jpowsour.2016.05.089,E
(BaO)0.95(CaO)0.05(Fe2O3)0.5,3.976377953,485.7142857,20,0,,https://doi.org/10.1016/j.jpowsour.2016.05.089,E
(BaO)0.95(CaO)0.05(Fe2O3)0.5,3.818897638,495.9183673,20,0,,https://doi.org/10.1016/j.jpowsour.2016.05.089,E
(BaO)0.95(CaO)0.05(Fe2O3)0.5,3.700787402,508.1632653,20,0,,https://doi.org/10.1016/j.jpowsour.2016.05.089,E
(BaO)0.95(CaO)0.05(Fe2O3)0.5,3.582677165,520.4081633,20,0,,https://doi.org/10.1016/j.jpowsour.2016.05.089,E
(BaO)0.95(CaO)0.05(Fe2O3)0.5,3.385826772,530.6122449,20,0,,https://doi.org/10.1016/j.jpowsour.2016.05.089,E
(BaO)0.95(CaO)0.05(Fe2O3)0.5,3.267716535,538.7755102,20,0,,https://doi.org/10.1016/j.jpowsour.2016.05.089,E
(BaO)0.95(CaO)0.05(Fe2O3)0.5,3.149606299,551.0204082,20,0,,https://doi.org/10.1016/j.jpowsour.2016.05.089,E
(BaO)0.95(CaO)0.05(Fe2O3)0.5,2.992125984,565.3061224,20,0,,https://doi.org/10.1016/j.jpowsour.2016.05.089,E
(BaO)0.95(CaO)0.05(Fe2O3)0.5,2.834645669,577.5510204,20,0,,https://doi.org/10.1016/j.jpowsour.2016.05.089,E
(BaO)0.95(CaO)0.05(Fe2O3)0.5,2.755905512,587.755102,20,0,,https://doi.org/10.1016/j.jpowsour.2016.05.089,E
(BaO)0.95(CaO)0.05(Fe2O3)0.5,2.637795276,600,20,0,,https://doi.org/10.1016/j.jpowsour.2016.05.089,E
(BaO)0.95(CaO)0.05(Fe2O3)0.5,2.519685039,616.3265306,20,0,,https://doi.org/10.1016/j.jpowsour.2016.05.089,E
(BaO)0.95(CaO)0.05(Fe2O3)0.5,2.401574803,628.5714286,20,0,,https://doi.org/10.1016/j.jpowsour.2016.05.089,E
(BaO)0.95(CaO)0.05(Fe2O3)0.5,2.322834646,642.8571429,20,0,,https://doi.org/10.1016/j.jpowsour.2016.05.089,E
(BaO)0.95(CaO)0.05(Fe2O3)0.5,2.244094488,655.1020408,20,0,,https://doi.org/10.1016/j.jpowsour.2016.05.089,E
(BaO)0.95(CaO)0.05(Fe2O3)0.5,2.204724409,665.3061224,20,0,,https://doi.org/10.1016/j.jpowsour.2016.05.089,E
(BaO)0.95(CaO)0.05(Fe2O3)0.5,2.204724409,681.6326531,20,0,,https://doi.org/10.1016/j.jpowsour.2016.05.089,E
(BaO)0.95(CaO)0.05(Fe2O3)0.5,2.165354331,695.9183673,20,0,,https://doi.org/10.1016/j.jpowsour.2016.05.089,E
(BaO)0.95(CaO)0.05(Fe2O3)0.5,2.125984252,710.2040816,20,0,,https://doi.org/10.1016/j.jpowsour.2016.05.089,E
(BaO)0.95(CaO)0.05(Fe2O3)0.5,2.047244094,726.5306122,20,0,,https://doi.org/10.1016/j.jpowsour.2016.05.089,E
(BaO)0.95(CaO)0.05(Fe2O3)0.5,2.007874016,740.8163265,20,0,,https://doi.org/10.1016/j.jpowsour.2016.05.089,E
(BaO)0.95(CaO)0.05(Fe2O3)0.5,1.968503937,755.1020408,20,0,,https://doi.org/10.1016/j.jpowsour.2016.05.089,E
(BaO)0.95(CaO)0.05(Fe2O3)0.5,1.929133858,765.3061224,20,0,,https://doi.org/10.1016/j.jpowsour.2016.05.089,E
(BaO)0.95(CaO)0.05(Fe2O3)0.5,1.88976378,773.4693878,20,0,,https://doi.org/10.1016/j.jpowsour.2016.05.089,E
(BaO)0.95(CaO)0.05(Fe2O3)0.5,1.850393701,779.5918367,20,0,,https://doi.org/10.1016/j.jpowsour.2016.05.089,E
(BaO)0.95(CaO)0.05(Fe2O3)0.5,1.850393701,789.7959184,20,0,,https://doi.org/10.1016/j.jpowsour.2016.05.089,E
(BaO)0.95(CaO)0.05(Fe2O3)0.5,1.850393701,800,20,0,,https://doi.org/10.1016/j.jpowsour.2016.05.089,E
(BaO)0.95(CaO)0.05(Fe2O3)0.5,1.811023622,810.2040816,20,0,,https://doi.org/10.1016/j.jpowsour.2016.05.089,E
(BaO)0.95(CaO)0.05(Fe2O3)0.5,1.771653543,822.4489796,20,0,,https://doi.org/10.1016/j.jpowsour.2016.05.089,E
(BaO)0.95(CaO)0.05(Fe2O3)0.5,1.732283465,832.6530612,20,0,,https://doi.org/10.1016/j.jpowsour.2016.05.089,E
(BaO)0.95(CaO)0.05(Fe2O3)0.5,1.771653543,840.8163265,20,0,,https://doi.org/10.1016/j.jpowsour.2016.05.089,E
(BaO)0.95(CaO)0.05(Fe2O3)0.5,1.732283465,853.0612245,20,0,,https://doi.org/10.1016/j.jpowsour.2016.05.089,E
(BaO)0.95(CaO)0.05(Fe2O3)0.5,1.732283465,861.2244898,20,0,,https://doi.org/10.1016/j.jpowsour.2016.05.089,E
(BaO)0.95(CaO)0.05(Fe2O3)0.5,1.732283465,873.4693878,20,0,,https://doi.org/10.1016/j.jpowsour.2016.05.089,E
(BaO)0.95(CaO)0.05(Fe2O3)0.5,1.692913386,883.6734694,20,0,,https://doi.org/10.1016/j.jpowsour.2016.05.089,E
(BaO)0.95(CaO)0.05(Fe2O3)0.5,1.653543307,897.9591837,20,0,,https://doi.org/10.1016/j.jpowsour.2016.05.089,E
(Nd2O3)0.475(CaO)0.05(Al2O3)0.5,0.003021013,950,1.00E-03,0,,10.1149/1.2059351,O
(La2O3)0.475(SrO)0.05(Mn2O3)0.5,96.76321153,1147.378926,20,0,,https://doi.org/10.1111/j.1151-2916.1993.tb03645.x,O+E
(La2O3)0.475(SrO)0.05(Mn2O3)0.5,96.85163906,1091.199142,20,0,,https://doi.org/10.1111/j.1151-2916.1993.tb03645.x,O+E
(La2O3)0.475(SrO)0.05(Mn2O3)0.5,99.80642951,1049.254007,20,0,,https://doi.org/10.1111/j.1151-2916.1993.tb03645.x,O+E
(La2O3)0.475(SrO)0.05(Mn2O3)0.5,92.97803085,991.3122077,20,0,,https://doi.org/10.1111/j.1151-2916.1993.tb03645.x,O+E
(La2O3)0.475(SrO)0.05(Mn2O3)0.5,93.91715442,929.5533019,20,0,,https://doi.org/10.1111/j.1151-2916.1993.tb03645.x,O+E
(La2O3)0.475(SrO)0.05(Mn2O3)0.5,92.71971314,808.8327044,20,0,,https://doi.org/10.1111/j.1151-2916.1993.tb03645.x,O+E
(La2O3)0.475(SrO)0.05(Mn2O3)0.5,84.38982008,745.1258772,20,0,,https://doi.org/10.1111/j.1151-2916.1993.tb03645.x,O+E
(La2O3)0.475(SrO)0.05(Mn2O3)0.5,72.80989601,662.4921614,20,0,,https://doi.org/10.1111/j.1151-2916.1993.tb03645.x,O+E
(La2O3)0.475(SrO)0.05(Mn2O3)0.5,66.05082556,575.145929,20,0,,https://doi.org/10.1111/j.1151-2916.1993.tb03645.x,O+E
(La2O3)0.475(SrO)0.05(Mn2O3)0.5,52.73202481,475.8721363,20,0,,https://doi.org/10.1111/j.1151-2916.1993.tb03645.x,O+E
(La2O3)0.475(SrO)0.05(Mn2O3)0.5,27.34271691,319.3239649,20,0,,https://doi.org/10.1111/j.1151-2916.1993.tb03645.x,O+E
(La2O3)0.475(SrO)0.05(Mn2O3)0.5,16.06589703,207.2665215,20,0,,https://doi.org/10.1111/j.1151-2916.1993.tb03645.x,O+E
(La2O3)0.475(SrO)0.05(Cr2O3)0.5,2.853414257,1323.451025,20,0,,https://doi.org/10.1111/j.1151-2916.1993.tb03645.x,O+E
(La2O3)0.475(SrO)0.05(Cr2O3)0.5,2.703120329,1268.472824,20,0,,https://doi.org/10.1111/j.1151-2916.1993.tb03645.x,O+E
(La2O3)0.475(SrO)0.05(Cr2O3)0.5,2.678304556,1153.920855,20,0,,https://doi.org/10.1111/j.1151-2916.1993.tb03645.x,O+E
(La2O3)0.475(SrO)0.05(Cr2O3)0.5,2.680877029,1035.829905,20,0,,https://doi.org/10.1111/j.1151-2916.1993.tb03645.x,O+E
(La2O3)0.475(SrO)0.05(Cr2O3)0.5,2.546346361,935.7643199,20,0,,https://doi.org/10.1111/j.1151-2916.1993.tb03645.x,O+E
(La2O3)0.475(SrO)0.05(Cr2O3)0.5,2.318060653,840.5930488,20,0,,https://doi.org/10.1111/j.1151-2916.1993.tb03645.x,O+E
(La2O3)0.475(SrO)0.05(Cr2O3)0.5,2.231666084,743.7271639,20,0,,https://doi.org/10.1111/j.1151-2916.1993.tb03645.x,O+E
(La2O3)0.475(SrO)0.05(Cr2O3)0.5,2.006044197,637.0195937,20,0,,https://doi.org/10.1111/j.1151-2916.1993.tb03645.x,O+E
(La2O3)0.475(SrO)0.05(Cr2O3)0.5,1.689102414,523.7274647,20,0,,https://doi.org/10.1111/j.1151-2916.1993.tb03645.x,O+E
(La2O3)0.475(SrO)0.05(Cr2O3)0.5,1.294209739,456.6506163,20,0,,https://doi.org/10.1111/j.1151-2916.1993.tb03645.x,O+E
(La2O3)0.475(SrO)0.05(Cr2O3)0.5,1.020633478,329.1719858,20,0,,https://doi.org/10.1111/j.1151-2916.1993.tb03645.x,O+E
(BaO)0.95(La2O3)0.025(Fe2O3)0.5,4.774097689,306.9514191,2.00E+01,0,0.008,https://doi.org/10.1039/C2JM31711G,O+E
(BaO)0.95(La2O3)0.025(Fe2O3)0.5,5.98576865,339.6020237,2.00E+01,0,0.008,https://doi.org/10.1039/C2JM31711G,O+E
(BaO)0.95(La2O3)0.025(Fe2O3)0.5,7.35981493,364.4586131,2.00E+01,0,0.008,https://doi.org/10.1039/C2JM31711G,O+E
(BaO)0.95(La2O3)0.025(Fe2O3)0.5,8.733510128,394.5212436,2.00E+01,0,0.008,https://doi.org/10.1039/C2JM31711G,O+E
(BaO)0.95(La2O3)0.025(Fe2O3)0.5,9.94535663,424.5688277,2.00E+01,0,0.008,https://doi.org/10.1039/C2JM31711G,O+E
(BaO)0.95(La2O3)0.025(Fe2O3)0.5,10.63128264,453.2660009,2.00E+01,0,0.008,https://doi.org/10.1039/C2JM31711G,O+E
(BaO)0.95(La2O3)0.025(Fe2O3)0.5,11.11472224,484.5473866,2.00E+01,0,0.008,https://doi.org/10.1039/C2JM31711G,O+E
(BaO)0.95(La2O3)0.025(Fe2O3)0.5,10.50585868,513.1241889,2.00E+01,0,0.008,https://doi.org/10.1039/C2JM31711G,O+E
(BaO)0.95(La2O3)0.025(Fe2O3)0.5,9.613759898,541.67466,2.00E+01,0,0.008,https://doi.org/10.1039/C2JM31711G,O+E
(BaO)0.95(La2O3)0.025(Fe2O3)0.5,8.721485577,572.8281517,2.00E+01,0,0.008,https://doi.org/10.1039/C2JM31711G,O+E
(BaO)0.95(La2O3)0.025(Fe2O3)0.5,7.991235494,601.3936692,2.00E+01,0,0.008,https://doi.org/10.1039/C2JM31711G,O+E
(BaO)0.95(La2O3)0.025(Fe2O3)0.5,7.179709981,635.1577047,2.00E+01,0,0.008,https://doi.org/10.1039/C2JM31711G,O+E
(BaO)0.95(La2O3)0.025(Fe2O3)0.5,6.449547669,662.4217119,2.00E+01,0,0.008,https://doi.org/10.1039/C2JM31711G,O+E
(BaO)0.95(La2O3)0.025(Fe2O3)0.5,5.921520686,692.3075476,2.00E+01,0,0.008,https://doi.org/10.1039/C2JM31711G,O+E
(BaO)0.95(La2O3)0.025(Fe2O3)0.5,5.393405932,723.4948936,2.00E+01,0,0.008,https://doi.org/10.1039/C2JM31711G,O+E
(BaO)0.95(La2O3)0.025(Fe2O3)0.5,4.905928893,752.0829807,2.00E+01,0,0.008,https://doi.org/10.1039/C2JM31711G,O+E
(BaO)0.95(La2O3)0.025(Fe2O3)0.5,4.498586269,792.3921834,2.00E+01,0,0.008,https://doi.org/10.1039/C2JM31711G,O+E
(BaO)0.95(La2O3)0.025(Fe2O3)0.5,4.132407982,822.2930655,2.00E+01,0,0.008,https://doi.org/10.1039/C2JM31711G,O+E
(BaO)0.95(La2O3)0.025(Fe2O3)0.5,3.805901935,863.9113017,2.00E+01,0,0.008,https://doi.org/10.1039/C2JM31711G,O+E
(BaO)0.95(La2O3)0.025(Fe2O3)0.5,3.601309033,897.731761,2.00E+01,0,0.008,https://doi.org/10.1039/C2JM31711G,O+E
(SrO)0.8(TiO2)0.6(NbO2)0.4,2.490155197,930,2.15855E-18,0,,https://doi.org/10.1039/A702865B,E
(SrO)0.8(TiO2)0.6(NbO2)0.4,2.490155197,930,8.68077E-18,0,,https://doi.org/10.1039/A702865B,E
(SrO)0.8(TiO2)0.6(NbO2)0.4,2.384286779,930,3.95871E-17,0,,https://doi.org/10.1039/A702865B,E
(SrO)0.8(TiO2)0.6(NbO2)0.4,2.384286779,930,1.80673E-16,0,,https://doi.org/10.1039/A702865B,E
(SrO)0.8(TiO2)0.6(NbO2)0.4,2.384286779,930,7.2659E-16,0,,https://doi.org/10.1039/A702865B,E
(SrO)0.8(TiO2)0.6(NbO2)0.4,2.384286779,930,2.92203E-15,0,,https://doi.org/10.1039/A702865B,E
(SrO)0.8(TiO2)0.6(NbO2)0.4,2.384286779,930,1.03547E-14,0,,https://doi.org/10.1039/A702865B,E
(SrO)0.8(TiO2)0.6(NbO2)0.4,2.282919333,930,3.23069E-14,0,,https://doi.org/10.1039/A702865B,E
(SrO)0.8(TiO2)0.6(NbO2)0.4,2.384286779,930,1.14576E-13,0,,https://doi.org/10.1039/A702865B,E
(SrO)0.8(TiO2)0.6(NbO2)0.4,2.185861503,930,4.60041E-13,0,,https://doi.org/10.1039/A702865B,E
(SrO)0.8(TiO2)0.6(NbO2)0.4,2.384286779,930,4.49261E-12,0,,https://doi.org/10.1039/A702865B,E
(SrO)0.8(TiO2)0.6(NbO2)0.4,2.282919333,930,1.8053E-11,0,,https://doi.org/10.1039/A702865B,E
(SrO)0.8(TiO2)0.6(NbO2)0.4,2.384286779,930,4.97112E-11,0,,https://doi.org/10.1039/A702865B,E
(SrO)0.8(TiO2)0.6(NbO2)0.4,2.384286779,930,6.24246E-10,0,,https://doi.org/10.1039/A702865B,E
(SrO)0.8(TiO2)0.6(NbO2)0.4,2.185861503,930,4.60041E-08,0,,https://doi.org/10.1039/A702865B,E
(SrO)0.8(TiO2)0.6(NbO2)0.4,2.185861503,930,1.4006E-06,0,,https://doi.org/10.1039/A702865B,E
(SrO)0.8(TiO2)0.6(NbO2)0.4,2.185861503,930,0.000133148,0,,https://doi.org/10.1039/A702865B,E
(SrO)0.8(TiO2)0.6(NbO2)0.4,2.092930066,930,0.007624844,0,,https://doi.org/10.1039/A702865B,E
(SrO)0.8(TiO2)0.6(NbO2)0.4,2.00394959,930,0.095672365,0,,https://doi.org/10.1039/A702865B,E
(SrO)0.8(TiO2)0.6(NbO2)0.4,1.759069582,930,0.722554631,0,,https://doi.org/10.1039/A702865B,E
(SrO)0.8(TiO2)0.6(NbO2)0.4,1.759069582,930,6.20778437,0,,https://doi.org/10.1039/A702865B,E
(SrO)0.8(TiO2)0.6(NbO2)0.4,1.54411359,930,19.33772672,0,,https://doi.org/10.1039/A702865B,E
(SrO)0.8(TiO2)0.6(NbO2)0.4,2.510779016,930,1.77404E-18,0,,https://www.google.com/url?sa=t&rct=j&q=&esrc=s&source=web&cd=&cad=rja&uact=8&ved=2ahUKEwjPtYG3l6XqAhWRbs0KHX4FBqcQFjAAegQIBRAB&url=https%3A%2F%2Flink.springer.com%2Fcontent%2Fpdf%2F10.1007%252FBF02376024.pdf&usg=AOvVaw37VxFvqtPrs7FrpPLfph1-,E
(SrO)0.8(TiO2)0.6(NbO2)0.4,2.509672088,930,2.59979E-18,0,,https://www.google.com/url?sa=t&rct=j&q=&esrc=s&source=web&cd=&cad=rja&uact=8&ved=2ahUKEwjPtYG3l6XqAhWRbs0KHX4FBqcQFjAAegQIBRAB&url=https%3A%2F%2Flink.springer.com%2Fcontent%2Fpdf%2F10.1007%252FBF02376024.pdf&usg=AOvVaw37VxFvqtPrs7FrpPLfph1-,E
(SrO)0.8(TiO2)0.6(NbO2)0.4,2.505249255,930,1.19905E-17,0,,https://www.google.com/url?sa=t&rct=j&q=&esrc=s&source=web&cd=&cad=rja&uact=8&ved=2ahUKEwjPtYG3l6XqAhWRbs0KHX4FBqcQFjAAegQIBRAB&url=https%3A%2F%2Flink.springer.com%2Fcontent%2Fpdf%2F10.1007%252FBF02376024.pdf&usg=AOvVaw37VxFvqtPrs7FrpPLfph1-,E
(SrO)0.8(TiO2)0.6(NbO2)0.4,2.371940193,930,4.56826E-17,0,,https://www.google.com/url?sa=t&rct=j&q=&esrc=s&source=web&cd=&cad=rja&uact=8&ved=2ahUKEwjPtYG3l6XqAhWRbs0KHX4FBqcQFjAAegQIBRAB&url=https%3A%2F%2Flink.springer.com%2Fcontent%2Fpdf%2F10.1007%252FBF02376024.pdf&usg=AOvVaw37VxFvqtPrs7FrpPLfph1-,E
(SrO)0.8(TiO2)0.6(NbO2)0.4,2.368282197,930,1.74046E-16,0,,https://www.google.com/url?sa=t&rct=j&q=&esrc=s&source=web&cd=&cad=rja&uact=8&ved=2ahUKEwjPtYG3l6XqAhWRbs0KHX4FBqcQFjAAegQIBRAB&url=https%3A%2F%2Flink.springer.com%2Fcontent%2Fpdf%2F10.1007%252FBF02376024.pdf&usg=AOvVaw37VxFvqtPrs7FrpPLfph1-,E
(SrO)0.8(TiO2)0.6(NbO2)0.4,2.361503737,930,2.0869E-15,0,,https://www.google.com/url?sa=t&rct=j&q=&esrc=s&source=web&cd=&cad=rja&uact=8&ved=2ahUKEwjPtYG3l6XqAhWRbs0KHX4FBqcQFjAAegQIBRAB&url=https%3A%2F%2Flink.springer.com%2Fcontent%2Fpdf%2F10.1007%252FBF02376024.pdf&usg=AOvVaw37VxFvqtPrs7FrpPLfph1-,E
(SrO)0.8(TiO2)0.6(NbO2)0.4,2.355783272,930,1.70752E-14,0,,https://www.google.com/url?sa=t&rct=j&q=&esrc=s&source=web&cd=&cad=rja&uact=8&ved=2ahUKEwjPtYG3l6XqAhWRbs0KHX4FBqcQFjAAegQIBRAB&url=https%3A%2F%2Flink.springer.com%2Fcontent%2Fpdf%2F10.1007%252FBF02376024.pdf&usg=AOvVaw37VxFvqtPrs7FrpPLfph1-,E
(SrO)0.8(TiO2)0.6(NbO2)0.4,2.350594875,930,1.15409E-13,0,,https://www.google.com/url?sa=t&rct=j&q=&esrc=s&source=web&cd=&cad=rja&uact=8&ved=2ahUKEwjPtYG3l6XqAhWRbs0KHX4FBqcQFjAAegQIBRAB&url=https%3A%2F%2Flink.springer.com%2Fcontent%2Fpdf%2F10.1007%252FBF02376024.pdf&usg=AOvVaw37VxFvqtPrs7FrpPLfph1-,E
(SrO)0.8(TiO2)0.6(NbO2)0.4,2.346452386,930,5.32281E-13,0,,https://www.google.com/url?sa=t&rct=j&q=&esrc=s&source=web&cd=&cad=rja&uact=8&ved=2ahUKEwjPtYG3l6XqAhWRbs0KHX4FBqcQFjAAegQIBRAB&url=https%3A%2F%2Flink.springer.com%2Fcontent%2Fpdf%2F10.1007%252FBF02376024.pdf&usg=AOvVaw37VxFvqtPrs7FrpPLfph1-,E
(SrO)0.8(TiO2)0.6(NbO2)0.4,2.21963477,930,4.35516E-12,0,,https://www.google.com/url?sa=t&rct=j&q=&esrc=s&source=web&cd=&cad=rja&uact=8&ved=2ahUKEwjPtYG3l6XqAhWRbs0KHX4FBqcQFjAAegQIBRAB&url=https%3A%2F%2Flink.springer.com%2Fcontent%2Fpdf%2F10.1007%252FBF02376024.pdf&usg=AOvVaw37VxFvqtPrs7FrpPLfph1-,E
(SrO)0.8(TiO2)0.6(NbO2)0.4,2.215234597,930,2.4316E-11,0,,https://www.google.com/url?sa=t&rct=j&q=&esrc=s&source=web&cd=&cad=rja&uact=8&ved=2ahUKEwjPtYG3l6XqAhWRbs0KHX4FBqcQFjAAegQIBRAB&url=https%3A%2F%2Flink.springer.com%2Fcontent%2Fpdf%2F10.1007%252FBF02376024.pdf&usg=AOvVaw37VxFvqtPrs7FrpPLfph1-,E
(SrO)0.8(TiO2)0.6(NbO2)0.4,2.212305995,930,7.65275E-11,0,,https://www.google.com/url?sa=t&rct=j&q=&esrc=s&source=web&cd=&cad=rja&uact=8&ved=2ahUKEwjPtYG3l6XqAhWRbs0KHX4FBqcQFjAAegQIBRAB&url=https%3A%2F%2Flink.springer.com%2Fcontent%2Fpdf%2F10.1007%252FBF02376024.pdf&usg=AOvVaw37VxFvqtPrs7FrpPLfph1-,E
(SrO)0.8(TiO2)0.6(NbO2)0.4,2.205973967,930,9.17605E-10,0,,https://www.google.com/url?sa=t&rct=j&q=&esrc=s&source=web&cd=&cad=rja&uact=8&ved=2ahUKEwjPtYG3l6XqAhWRbs0KHX4FBqcQFjAAegQIBRAB&url=https%3A%2F%2Flink.springer.com%2Fcontent%2Fpdf%2F10.1007%252FBF02376024.pdf&usg=AOvVaw37VxFvqtPrs7FrpPLfph1-,E
(SrO)0.8(TiO2)0.6(NbO2)0.4,2.08215285,930,5.07451E-08,0,,https://www.google.com/url?sa=t&rct=j&q=&esrc=s&source=web&cd=&cad=rja&uact=8&ved=2ahUKEwjPtYG3l6XqAhWRbs0KHX4FBqcQFjAAegQIBRAB&url=https%3A%2F%2Flink.springer.com%2Fcontent%2Fpdf%2F10.1007%252FBF02376024.pdf&usg=AOvVaw37VxFvqtPrs7FrpPLfph1-,E
(SrO)0.8(TiO2)0.6(NbO2)0.4,2.073448559,930,1.91495E-06,0,,https://www.google.com/url?sa=t&rct=j&q=&esrc=s&source=web&cd=&cad=rja&uact=8&ved=2ahUKEwjPtYG3l6XqAhWRbs0KHX4FBqcQFjAAegQIBRAB&url=https%3A%2F%2Flink.springer.com%2Fcontent%2Fpdf%2F10.1007%252FBF02376024.pdf&usg=AOvVaw37VxFvqtPrs7FrpPLfph1-,E
(SrO)0.8(TiO2)0.6(NbO2)0.4,2.062960456,930,0.000155193,0,,https://www.google.com/url?sa=t&rct=j&q=&esrc=s&source=web&cd=&cad=rja&uact=8&ved=2ahUKEwjPtYG3l6XqAhWRbs0KHX4FBqcQFjAAegQIBRAB&url=https%3A%2F%2Flink.springer.com%2Fcontent%2Fpdf%2F10.1007%252FBF02376024.pdf&usg=AOvVaw37VxFvqtPrs7FrpPLfph1-,E
(SrO)0.8(TiO2)0.6(NbO2)0.4,2.054789395,930,0.004837793,0,,https://www.google.com/url?sa=t&rct=j&q=&esrc=s&source=web&cd=&cad=rja&uact=8&ved=2ahUKEwjPtYG3l6XqAhWRbs0KHX4FBqcQFjAAegQIBRAB&url=https%3A%2F%2Flink.springer.com%2Fcontent%2Fpdf%2F10.1007%252FBF02376024.pdf&usg=AOvVaw37VxFvqtPrs7FrpPLfph1-,E
(SrO)0.8(TiO2)0.6(NbO2)0.4,2.051620508,930,0.018431478,0,,https://www.google.com/url?sa=t&rct=j&q=&esrc=s&source=web&cd=&cad=rja&uact=8&ved=2ahUKEwjPtYG3l6XqAhWRbs0KHX4FBqcQFjAAegQIBRAB&url=https%3A%2F%2Flink.springer.com%2Fcontent%2Fpdf%2F10.1007%252FBF02376024.pdf&usg=AOvVaw37VxFvqtPrs7FrpPLfph1-,E
(SrO)0.8(TiO2)0.6(NbO2)0.4,1.942878218,930,0.058007677,0,,https://www.google.com/url?sa=t&rct=j&q=&esrc=s&source=web&cd=&cad=rja&uact=8&ved=2ahUKEwjPtYG3l6XqAhWRbs0KHX4FBqcQFjAAegQIBRAB&url=https%3A%2F%2Flink.springer.com%2Fcontent%2Fpdf%2F10.1007%252FBF02376024.pdf&usg=AOvVaw37VxFvqtPrs7FrpPLfph1-,E
(SrO)0.8(TiO2)0.6(NbO2)0.4,1.940309679,930,0.18256217,0,,https://www.google.com/url?sa=t&rct=j&q=&esrc=s&source=web&cd=&cad=rja&uact=8&ved=2ahUKEwjPtYG3l6XqAhWRbs0KHX4FBqcQFjAAegQIBRAB&url=https%3A%2F%2Flink.springer.com%2Fcontent%2Fpdf%2F10.1007%252FBF02376024.pdf&usg=AOvVaw37VxFvqtPrs7FrpPLfph1-,E
(SrO)0.8(TiO2)0.6(NbO2)0.4,1.83746721,930,0.574560942,0,,https://www.google.com/url?sa=t&rct=j&q=&esrc=s&source=web&cd=&cad=rja&uact=8&ved=2ahUKEwjPtYG3l6XqAhWRbs0KHX4FBqcQFjAAegQIBRAB&url=https%3A%2F%2Flink.springer.com%2Fcontent%2Fpdf%2F10.1007%252FBF02376024.pdf&usg=AOvVaw37VxFvqtPrs7FrpPLfph1-,E
(SrO)0.8(TiO2)0.6(NbO2)0.4,1.648209633,930,4.701096544,0,,https://www.google.com/url?sa=t&rct=j&q=&esrc=s&source=web&cd=&cad=rja&uact=8&ved=2ahUKEwjPtYG3l6XqAhWRbs0KHX4FBqcQFjAAegQIBRAB&url=https%3A%2F%2Flink.springer.com%2Fcontent%2Fpdf%2F10.1007%252FBF02376024.pdf&usg=AOvVaw37VxFvqtPrs7FrpPLfph1-,E
(SrO)0.8(TiO2)0.6(NbO2)0.4,1.47942367,930,21.68201223,0,,https://www.google.com/url?sa=t&rct=j&q=&esrc=s&source=web&cd=&cad=rja&uact=8&ved=2ahUKEwjPtYG3l6XqAhWRbs0KHX4FBqcQFjAAegQIBRAB&url=https%3A%2F%2Flink.springer.com%2Fcontent%2Fpdf%2F10.1007%252FBF02376024.pdf&usg=AOvVaw37VxFvqtPrs7FrpPLfph1-,E
(SrO)1(WO2)0.2(Fe2O3)0.4,22.79116466,196.4497041,20,0,,https://doi.org/10.1016/j.ceramint.2019.01.019,O+E
(SrO)1(WO2)0.2(Fe2O3)0.4,26.02409639,247.9289941,20,0,,https://doi.org/10.1016/j.ceramint.2019.01.019,O+E
(SrO)1(WO2)0.2(Fe2O3)0.4,30.3815261,297.6331361,20,0,,https://doi.org/10.1016/j.ceramint.2019.01.019,O+E
(SrO)1(WO2)0.2(Fe2O3)0.4,35.16064257,347.3372781,20,0,,https://doi.org/10.1016/j.ceramint.2019.01.019,O+E
(SrO)1(WO2)0.2(Fe2O3)0.4,39.37751004,398.816568,20,0,,https://doi.org/10.1016/j.ceramint.2019.01.019,O+E
(SrO)1(WO2)0.2(Fe2O3)0.4,40.78313253,450.295858,20,0,,https://doi.org/10.1016/j.ceramint.2019.01.019,E
(SrO)1(WO2)0.2(Fe2O3)0.4,39.79919679,498.2248521,20,0,,https://doi.org/10.1016/j.ceramint.2019.01.019,E
(SrO)1(WO2)0.2(Fe2O3)0.4,38.25301205,549.704142,20,0,,https://doi.org/10.1016/j.ceramint.2019.01.019,E
(SrO)1(WO2)0.2(Fe2O3)0.4,36.00401606,601.183432,20,0,,https://doi.org/10.1016/j.ceramint.2019.01.019,E
(SrO)1(WO2)0.2(Fe2O3)0.4,33.61445783,649.112426,20,0,,https://doi.org/10.1016/j.ceramint.2019.01.019,E
(SrO)1(WO2)0.2(Fe2O3)0.4,31.5060241,698.816568,20,0,,https://doi.org/10.1016/j.ceramint.2019.01.019,E
(SrO)1(WO2)0.2(Fe2O3)0.4,28.69477912,752.0710059,20,0,,https://doi.org/10.1016/j.ceramint.2019.01.019,E
(SrO)1(WO2)0.2(Fe2O3)0.4,26.58634538,798.2248521,20,0,,https://doi.org/10.1016/j.ceramint.2019.01.019,E
(SrO)1(NbO2)0.2(Fe2O3)0.4,20.68273092,198.2248521,20,0,,https://doi.org/10.1016/j.ceramint.2019.01.019,O+E
(SrO)1(NbO2)0.2(Fe2O3)0.4,24.3373494,249.704142,20,0,,https://doi.org/10.1016/j.ceramint.2019.01.019,O+E
(SrO)1(NbO2)0.2(Fe2O3)0.4,29.11646586,301.183432,20,0,,https://doi.org/10.1016/j.ceramint.2019.01.019,O+E
(SrO)1(NbO2)0.2(Fe2O3)0.4,33.75502008,347.3372781,20,0,,https://doi.org/10.1016/j.ceramint.2019.01.019,O+E
(SrO)1(NbO2)0.2(Fe2O3)0.4,37.8313253,398.816568,20,0,,https://doi.org/10.1016/j.ceramint.2019.01.019,O+E
(SrO)1(NbO2)0.2(Fe2O3)0.4,39.37751004,448.5207101,20,0,,https://doi.org/10.1016/j.ceramint.2019.01.019,E
(SrO)1(NbO2)0.2(Fe2O3)0.4,38.25301205,500,20,0,,https://doi.org/10.1016/j.ceramint.2019.01.019,E
(SrO)1(NbO2)0.2(Fe2O3)0.4,36.70682731,549.704142,20,0,,https://doi.org/10.1016/j.ceramint.2019.01.019,E
(SrO)1(NbO2)0.2(Fe2O3)0.4,34.59839357,599.408284,20,0,,https://doi.org/10.1016/j.ceramint.2019.01.019,E
(SrO)1(NbO2)0.2(Fe2O3)0.4,32.20883534,647.3372781,20,0,,https://doi.org/10.1016/j.ceramint.2019.01.019,E
(SrO)1(NbO2)0.2(Fe2O3)0.4,30.24096386,698.816568,20,0,,https://doi.org/10.1016/j.ceramint.2019.01.019,E
(SrO)1(NbO2)0.2(Fe2O3)0.4,27.57028112,748.5207101,20,0,,https://doi.org/10.1016/j.ceramint.2019.01.019,E
(SrO)1(NbO2)0.2(Fe2O3)0.4,25.04016064,798.2248521,20,0,,https://doi.org/10.1016/j.ceramint.2019.01.019,E
(La2O3)0.5(NiO)0.67(NbO2)0.33,0.004092512,800,3.74292E-13,0,,https://doi.org/10.1016/S0167-2738(01)00870-0,E
(La2O3)0.5(NiO)0.67(NbO2)0.33,0.002966744,800,3.112E-14,0,,https://doi.org/10.1016/S0167-2738(01)00870-0,E
(La2O3)0.5(NiO)0.67(NbO2)0.33,0.001974968,800,2.97769E-15,0,,https://doi.org/10.1016/S0167-2738(01)00870-0,E
(La2O3)0.5(NiO)0.67(NbO2)0.33,1.20E-02,25,21,0,,https://doi.org/10.1016/S0167-2738(01)00870-0,E
(La2O3)0.5(NiO)0.67(NbO2)0.33,9.50E-02,800,21,0,,https://doi.org/10.1016/S0167-2738(01)00870-0,E
(La2O3)0.5(NiO)0.67(NbO2)0.33,2.10E-03,800,0,0,,https://doi.org/10.1016/S0167-2738(01)00870-0,E
(SrO)1(NbO2)0.4(Mn2O3)0.3,0.188581762,950,2.6165E-15,0,,https://doi.org/10.1016/j.ssi.2013.01.005,E
(SrO)1(NbO2)0.4(Mn2O3)0.3,0.930250581,950,1.06003E-14,0,,https://doi.org/10.1016/j.ssi.2013.01.005,E
(SrO)1(NbO2)0.4(Mn2O3)0.3,1.85559287,950,4.29449E-14,0,,https://doi.org/10.1016/j.ssi.2013.01.005,E
(SrO)1(NbO2)0.4(Mn2O3)0.3,2.594936709,950,1.09138E-13,0,,https://doi.org/10.1016/j.ssi.2013.01.005,E
(SrO)1(NbO2)0.4(Mn2O3)0.3,3.338930509,950,7.04857E-13,0,,https://doi.org/10.1016/j.ssi.2013.01.005,E
(SrO)1(NbO2)0.4(Mn2O3)0.3,4.447946267,950,2.85559E-12,0,,https://doi.org/10.1016/j.ssi.2013.01.005,E
(SrO)1(NbO2)0.4(Mn2O3)0.3,6.475329372,950,1.15689E-11,0,,https://doi.org/10.1016/j.ssi.2013.01.005,E
(SrO)1(NbO2)0.4(Mn2O3)0.3,11.9925084,950,4.6869E-11,0,,https://doi.org/10.1016/j.ssi.2013.01.005,E
(SrO)1(NbO2)0.4(Mn2O3)0.3,12.7365022,950,3.027E-10,0,,https://doi.org/10.1016/j.ssi.2013.01.005,E
(SrO)1(NbO2)0.4(Mn2O3)0.3,12.93412555,950,4.96824E-09,0,,https://doi.org/10.1016/j.ssi.2013.01.005,E
(SrO)1(NbO2)0.4(Mn2O3)0.3,13.13407388,950,1.29994E-07,0,,https://doi.org/10.1016/j.ssi.2013.01.005,E
(SrO)1(NbO2)0.4(Mn2O3)0.3,13.15034875,950,3.4013E-06,0,,https://doi.org/10.1016/j.ssi.2013.01.005,E
(SrO)1(NbO2)0.4(Mn2O3)0.3,13.16197365,950,3.5019E-05,0,,https://doi.org/10.1016/j.ssi.2013.01.005,E
(SrO)1(NbO2)0.4(Mn2O3)0.3,13.55489538,950,0.005917686,0,,https://doi.org/10.1016/j.ssi.2013.01.005,E
(SrO)1(NbO2)0.4(Mn2O3)0.3,13.56884526,950,0.097127402,0,,https://doi.org/10.1016/j.ssi.2013.01.005,E
(SrO)1(NbO2)0.4(Mn2O3)0.3,13.59209507,950,10.29575567,0,,https://doi.org/10.1016/j.ssi.2013.01.005,E
(BaO)1(In2O3)0.35(SnO2)0.3,0.029261278,797.2875399,20,0,,https://doi.org/10.1016/j.jssc.2018.03.004,H
(BaO)1(In2O3)0.35(SnO2)0.3,0.01946868,748.3414634,20,0,,https://doi.org/10.1016/j.jssc.2018.03.004,H
(BaO)1(In2O3)0.35(SnO2)0.3,0.012437523,700.8372093,20,0,,https://doi.org/10.1016/j.jssc.2018.03.004,H
(BaO)1(In2O3)0.35(SnO2)0.3,0.007652033,652.4143646,20,0,,https://doi.org/10.1016/j.jssc.2018.03.004,H
(BaO)1(In2O3)0.35(SnO2)0.3,0.004558628,599.3958333,20,0,,https://doi.org/10.1016/j.jssc.2018.03.004,H
(BaO)1(In2O3)0.35(SnO2)0.3,0.002714644,550.0958231,20,0,,https://doi.org/10.1016/j.jssc.2018.03.004,H
(BaO)1(In2O3)0.35(SnO2)0.3,0.001624668,500.6720554,20,0,,https://doi.org/10.1016/j.jssc.2018.03.004,H
(BaO)1(In2O3)0.35(SnO2)0.3,0.000900277,450.5421166,20,0,,https://doi.org/10.1016/j.jssc.2018.03.004,H
(BaO)1(In2O3)0.35(SnO2)0.3,0.00046247,399.6907631,20,0,,https://doi.org/10.1016/j.jssc.2018.03.004,H
(BaO)1(In2O3)0.35(SnO2)0.3,0.000219906,349.6765799,20,0,,https://doi.org/10.1016/j.jssc.2018.03.004,H
(SrO)0.875(TiO2)0.75(NbO2)0.25,6.476207492,930,1.10933E-16,0,,https://doi.org/10.1039/A702865B,E
(SrO)0.875(TiO2)0.75(NbO2)0.25,5.937244115,930,8.38478E-16,0,,https://doi.org/10.1039/A702865B,E
(SrO)0.875(TiO2)0.75(NbO2)0.25,6.200872908,930,4.93251E-15,0,,https://doi.org/10.1039/A702865B,E
(SrO)0.875(TiO2)0.75(NbO2)0.25,5.211720683,930,5.44054E-14,0,,https://doi.org/10.1039/A702865B,E
(SrO)0.875(TiO2)0.75(NbO2)0.25,5.211720683,930,2.81791E-13,0,,https://doi.org/10.1039/A702865B,E
(SrO)0.875(TiO2)0.75(NbO2)0.25,5.211720683,930,4.55742E-12,0,,https://doi.org/10.1039/A702865B,E
(SrO)0.875(TiO2)0.75(NbO2)0.25,5.211720683,930,3.45016E-11,0,,https://doi.org/10.1039/A702865B,E
(SrO)0.875(TiO2)0.75(NbO2)0.25,4.990145486,930,2.96183E-10,0,,https://doi.org/10.1039/A702865B,E
(SrO)0.875(TiO2)0.75(NbO2)0.25,5.211720683,930,1.35284E-09,0,,https://doi.org/10.1039/A702865B,E
(SrO)0.875(TiO2)0.75(NbO2)0.25,4.990145486,930,9.0173E-09,0,,https://doi.org/10.1039/A702865B,E
(SrO)0.875(TiO2)0.75(NbO2)0.25,4.777990512,930,5.29617E-08,0,,https://doi.org/10.1039/A702865B,E
(SrO)0.875(TiO2)0.75(NbO2)0.25,4.574855262,930,2.67247E-06,0,,https://doi.org/10.1039/A702865B,E
(SrO)0.875(TiO2)0.75(NbO2)0.25,4.777990512,930,7.17513E-05,0,,https://doi.org/10.1039/A702865B,E
(SrO)0.875(TiO2)0.75(NbO2)0.25,4.574855262,930,0.001493363,0,,https://doi.org/10.1039/A702865B,E
(SrO)0.875(TiO2)0.75(NbO2)0.25,3.525086768,930,0.008736205,0,,https://doi.org/10.1039/A702865B,E
(SrO)0.875(TiO2)0.75(NbO2)0.25,3.231721758,930,0.023998944,0,,https://doi.org/10.1039/A702865B,E
(SrO)0.875(TiO2)0.75(NbO2)0.25,1.759069582,930,0.1796698,0,,https://doi.org/10.1039/A702865B,E
(SrO)0.875(TiO2)0.75(NbO2)0.25,0.957485213,930,0.714550224,0,,https://doi.org/10.1039/A702865B,E
(SrO)0.875(TiO2)0.75(NbO2)0.25,0.593724411,930,1.513219256,0,,https://doi.org/10.1039/A702865B,E
(SrO)0.875(TiO2)0.75(NbO2)0.25,0.419412635,930,4.137116662,0,,https://doi.org/10.1039/A702865B,E
(SrO)0.875(TiO2)0.75(NbO2)0.25,0.30943258,930,16.5452909,0,,https://doi.org/10.1039/A702865B,E
(SrO)0.875(TiO2)0.75(NbO2)0.25,0.228291933,930,96.71330214,0,,https://doi.org/10.1039/A702865B,E
(SrO)0.875(TiO2)0.75(NbO2)0.25,6.168805612,930,8.10427E-17,0,,https://www.google.com/url?sa=t&rct=j&q=&esrc=s&source=web&cd=&cad=rja&uact=8&ved=2ahUKEwjPtYG3l6XqAhWRbs0KHX4FBqcQFjAAegQIBRAB&url=https%3A%2F%2Flink.springer.com%2Fcontent%2Fpdf%2F10.1007%252FBF02376024.pdf&usg=AOvVaw37VxFvqtPrs7FrpPLfph1-,E
(SrO)0.875(TiO2)0.75(NbO2)0.25,6.16065028,930,2.55058E-16,0,,https://www.google.com/url?sa=t&rct=j&q=&esrc=s&source=web&cd=&cad=rja&uact=8&ved=2ahUKEwjPtYG3l6XqAhWRbs0KHX4FBqcQFjAAegQIBRAB&url=https%3A%2F%2Flink.springer.com%2Fcontent%2Fpdf%2F10.1007%252FBF02376024.pdf&usg=AOvVaw37VxFvqtPrs7FrpPLfph1-,E
(SrO)0.875(TiO2)0.75(NbO2)0.25,5.837976848,930,4.52482E-16,0,,https://www.google.com/url?sa=t&rct=j&q=&esrc=s&source=web&cd=&cad=rja&uact=8&ved=2ahUKEwjPtYG3l6XqAhWRbs0KHX4FBqcQFjAAegQIBRAB&url=https%3A%2F%2Flink.springer.com%2Fcontent%2Fpdf%2F10.1007%252FBF02376024.pdf&usg=AOvVaw37VxFvqtPrs7FrpPLfph1-,E
(SrO)0.875(TiO2)0.75(NbO2)0.25,5.830258881,930,1.42406E-15,0,,https://www.google.com/url?sa=t&rct=j&q=&esrc=s&source=web&cd=&cad=rja&uact=8&ved=2ahUKEwjPtYG3l6XqAhWRbs0KHX4FBqcQFjAAegQIBRAB&url=https%3A%2F%2Flink.springer.com%2Fcontent%2Fpdf%2F10.1007%252FBF02376024.pdf&usg=AOvVaw37VxFvqtPrs7FrpPLfph1-,E
(SrO)0.875(TiO2)0.75(NbO2)0.25,5.822551117,930,4.4818E-15,0,,https://www.google.com/url?sa=t&rct=j&q=&esrc=s&source=web&cd=&cad=rja&uact=8&ved=2ahUKEwjPtYG3l6XqAhWRbs0KHX4FBqcQFjAAegQIBRAB&url=https%3A%2F%2Flink.springer.com%2Fcontent%2Fpdf%2F10.1007%252FBF02376024.pdf&usg=AOvVaw37VxFvqtPrs7FrpPLfph1-,E
(SrO)0.875(TiO2)0.75(NbO2)0.25,5.512722136,930,1.70752E-14,0,,https://www.google.com/url?sa=t&rct=j&q=&esrc=s&source=web&cd=&cad=rja&uact=8&ved=2ahUKEwjPtYG3l6XqAhWRbs0KHX4FBqcQFjAAegQIBRAB&url=https%3A%2F%2Flink.springer.com%2Fcontent%2Fpdf%2F10.1007%252FBF02376024.pdf&usg=AOvVaw37VxFvqtPrs7FrpPLfph1-,E
(SrO)0.875(TiO2)0.75(NbO2)0.25,5.507862417,930,3.66704E-14,0,,https://www.google.com/url?sa=t&rct=j&q=&esrc=s&source=web&cd=&cad=rja&uact=8&ved=2ahUKEwjPtYG3l6XqAhWRbs0KHX4FBqcQFjAAegQIBRAB&url=https%3A%2F%2Flink.springer.com%2Fcontent%2Fpdf%2F10.1007%252FBF02376024.pdf&usg=AOvVaw37VxFvqtPrs7FrpPLfph1-,E
(SrO)0.875(TiO2)0.75(NbO2)0.25,5.217078673,930,9.53352E-14,0,,https://www.google.com/url?sa=t&rct=j&q=&esrc=s&source=web&cd=&cad=rja&uact=8&ved=2ahUKEwjPtYG3l6XqAhWRbs0KHX4FBqcQFjAAegQIBRAB&url=https%3A%2F%2Flink.springer.com%2Fcontent%2Fpdf%2F10.1007%252FBF02376024.pdf&usg=AOvVaw37VxFvqtPrs7FrpPLfph1-,E
(SrO)0.875(TiO2)0.75(NbO2)0.25,5.495731854,930,2.47851E-13,0,,https://www.google.com/url?sa=t&rct=j&q=&esrc=s&source=web&cd=&cad=rja&uact=8&ved=2ahUKEwjPtYG3l6XqAhWRbs0KHX4FBqcQFjAAegQIBRAB&url=https%3A%2F%2Flink.springer.com%2Fcontent%2Fpdf%2F10.1007%252FBF02376024.pdf&usg=AOvVaw37VxFvqtPrs7FrpPLfph1-,E
(SrO)0.875(TiO2)0.75(NbO2)0.25,5.478793937,930,3.59763E-12,0,,https://www.google.com/url?sa=t&rct=j&q=&esrc=s&source=web&cd=&cad=rja&uact=8&ved=2ahUKEwjPtYG3l6XqAhWRbs0KHX4FBqcQFjAAegQIBRAB&url=https%3A%2F%2Flink.springer.com%2Fcontent%2Fpdf%2F10.1007%252FBF02376024.pdf&usg=AOvVaw37VxFvqtPrs7FrpPLfph1-,E
(SrO)0.875(TiO2)0.75(NbO2)0.25,5.19068918,930,7.72622E-12,0,,https://www.google.com/url?sa=t&rct=j&q=&esrc=s&source=web&cd=&cad=rja&uact=8&ved=2ahUKEwjPtYG3l6XqAhWRbs0KHX4FBqcQFjAAegQIBRAB&url=https%3A%2F%2Flink.springer.com%2Fcontent%2Fpdf%2F10.1007%252FBF02376024.pdf&usg=AOvVaw37VxFvqtPrs7FrpPLfph1-,E
(SrO)0.875(TiO2)0.75(NbO2)0.25,5.179257162,930,5.22207E-11,0,,https://www.google.com/url?sa=t&rct=j&q=&esrc=s&source=web&cd=&cad=rja&uact=8&ved=2ahUKEwjPtYG3l6XqAhWRbs0KHX4FBqcQFjAAegQIBRAB&url=https%3A%2F%2Flink.springer.com%2Fcontent%2Fpdf%2F10.1007%252FBF02376024.pdf&usg=AOvVaw37VxFvqtPrs7FrpPLfph1-,E
(SrO)0.875(TiO2)0.75(NbO2)0.25,4.900416613,930,3.52954E-10,0,,https://www.google.com/url?sa=t&rct=j&q=&esrc=s&source=web&cd=&cad=rja&uact=8&ved=2ahUKEwjPtYG3l6XqAhWRbs0KHX4FBqcQFjAAegQIBRAB&url=https%3A%2F%2Flink.springer.com%2Fcontent%2Fpdf%2F10.1007%252FBF02376024.pdf&usg=AOvVaw37VxFvqtPrs7FrpPLfph1-,E
(SrO)0.875(TiO2)0.75(NbO2)0.25,4.895017279,930,9.17605E-10,0,,https://www.google.com/url?sa=t&rct=j&q=&esrc=s&source=web&cd=&cad=rja&uact=8&ved=2ahUKEwjPtYG3l6XqAhWRbs0KHX4FBqcQFjAAegQIBRAB&url=https%3A%2F%2Flink.springer.com%2Fcontent%2Fpdf%2F10.1007%252FBF02376024.pdf&usg=AOvVaw37VxFvqtPrs7FrpPLfph1-,E
(SrO)0.875(TiO2)0.75(NbO2)0.25,4.637610671,930,1.97063E-09,0,,https://www.google.com/url?sa=t&rct=j&q=&esrc=s&source=web&cd=&cad=rja&uact=8&ved=2ahUKEwjPtYG3l6XqAhWRbs0KHX4FBqcQFjAAegQIBRAB&url=https%3A%2F%2Flink.springer.com%2Fcontent%2Fpdf%2F10.1007%252FBF02376024.pdf&usg=AOvVaw37VxFvqtPrs7FrpPLfph1-,E
(SrO)0.875(TiO2)0.75(NbO2)0.25,4.630458567,930,7.5079E-09,0,,https://www.google.com/url?sa=t&rct=j&q=&esrc=s&source=web&cd=&cad=rja&uact=8&ved=2ahUKEwjPtYG3l6XqAhWRbs0KHX4FBqcQFjAAegQIBRAB&url=https%3A%2F%2Flink.springer.com%2Fcontent%2Fpdf%2F10.1007%252FBF02376024.pdf&usg=AOvVaw37VxFvqtPrs7FrpPLfph1-,E
(SrO)0.875(TiO2)0.75(NbO2)0.25,4.619241826,930,6.14302E-08,0,,https://www.google.com/url?sa=t&rct=j&q=&esrc=s&source=web&cd=&cad=rja&uact=8&ved=2ahUKEwjPtYG3l6XqAhWRbs0KHX4FBqcQFjAAegQIBRAB&url=https%3A%2F%2Flink.springer.com%2Fcontent%2Fpdf%2F10.1007%252FBF02376024.pdf&usg=AOvVaw37VxFvqtPrs7FrpPLfph1-,E
(SrO)0.875(TiO2)0.75(NbO2)0.25,4.598917318,930,2.80629E-06,0,,https://www.google.com/url?sa=t&rct=j&q=&esrc=s&source=web&cd=&cad=rja&uact=8&ved=2ahUKEwjPtYG3l6XqAhWRbs0KHX4FBqcQFjAAegQIBRAB&url=https%3A%2F%2Flink.springer.com%2Fcontent%2Fpdf%2F10.1007%252FBF02376024.pdf&usg=AOvVaw37VxFvqtPrs7FrpPLfph1-,E
(SrO)0.875(TiO2)0.75(NbO2)0.25,4.581711814,930,7.22639E-05,0,,https://www.google.com/url?sa=t&rct=j&q=&esrc=s&source=web&cd=&cad=rja&uact=8&ved=2ahUKEwjPtYG3l6XqAhWRbs0KHX4FBqcQFjAAegQIBRAB&url=https%3A%2F%2Flink.springer.com%2Fcontent%2Fpdf%2F10.1007%252FBF02376024.pdf&usg=AOvVaw37VxFvqtPrs7FrpPLfph1-,E
(SrO)0.875(TiO2)0.75(NbO2)0.25,4.331220338,930,0.001048931,0,,https://www.google.com/url?sa=t&rct=j&q=&esrc=s&source=web&cd=&cad=rja&uact=8&ved=2ahUKEwjPtYG3l6XqAhWRbs0KHX4FBqcQFjAAegQIBRAB&url=https%3A%2F%2Flink.springer.com%2Fcontent%2Fpdf%2F10.1007%252FBF02376024.pdf&usg=AOvVaw37VxFvqtPrs7FrpPLfph1-,E
(SrO)0.875(TiO2)0.75(NbO2)0.25,3.313356099,930,0.007089611,0,,https://www.google.com/url?sa=t&rct=j&q=&esrc=s&source=web&cd=&cad=rja&uact=8&ved=2ahUKEwjPtYG3l6XqAhWRbs0KHX4FBqcQFjAAegQIBRAB&url=https%3A%2F%2Flink.springer.com%2Fcontent%2Fpdf%2F10.1007%252FBF02376024.pdf&usg=AOvVaw37VxFvqtPrs7FrpPLfph1-,E
(SrO)0.875(TiO2)0.75(NbO2)0.25,2.974705548,930,0.027010665,0,,https://www.google.com/url?sa=t&rct=j&q=&esrc=s&source=web&cd=&cad=rja&uact=8&ved=2ahUKEwjPtYG3l6XqAhWRbs0KHX4FBqcQFjAAegQIBRAB&url=https%3A%2F%2Flink.springer.com%2Fcontent%2Fpdf%2F10.1007%252FBF02376024.pdf&usg=AOvVaw37VxFvqtPrs7FrpPLfph1-,E
(SrO)0.875(TiO2)0.75(NbO2)0.25,2.160724645,930,0.058007677,0,,https://www.google.com/url?sa=t&rct=j&q=&esrc=s&source=web&cd=&cad=rja&uact=8&ved=2ahUKEwjPtYG3l6XqAhWRbs0KHX4FBqcQFjAAegQIBRAB&url=https%3A%2F%2Flink.springer.com%2Fcontent%2Fpdf%2F10.1007%252FBF02376024.pdf&usg=AOvVaw37VxFvqtPrs7FrpPLfph1-,E
(SrO)0.875(TiO2)0.75(NbO2)0.25,1.655128781,930,0.124576374,0,,https://www.google.com/url?sa=t&rct=j&q=&esrc=s&source=web&cd=&cad=rja&uact=8&ved=2ahUKEwjPtYG3l6XqAhWRbs0KHX4FBqcQFjAAegQIBRAB&url=https%3A%2F%2Flink.springer.com%2Fcontent%2Fpdf%2F10.1007%252FBF02376024.pdf&usg=AOvVaw37VxFvqtPrs7FrpPLfph1-,E
(SrO)0.875(TiO2)0.75(NbO2)0.25,0.921118177,930,0.474622746,0,,https://www.google.com/url?sa=t&rct=j&q=&esrc=s&source=web&cd=&cad=rja&uact=8&ved=2ahUKEwjPtYG3l6XqAhWRbs0KHX4FBqcQFjAAegQIBRAB&url=https%3A%2F%2Flink.springer.com%2Fcontent%2Fpdf%2F10.1007%252FBF02376024.pdf&usg=AOvVaw37VxFvqtPrs7FrpPLfph1-,E
(SrO)0.875(TiO2)0.75(NbO2)0.25,0.668921323,930,1.233918021,0,,https://www.google.com/url?sa=t&rct=j&q=&esrc=s&source=web&cd=&cad=rja&uact=8&ved=2ahUKEwjPtYG3l6XqAhWRbs0KHX4FBqcQFjAAegQIBRAB&url=https%3A%2F%2Flink.springer.com%2Fcontent%2Fpdf%2F10.1007%252FBF02376024.pdf&usg=AOvVaw37VxFvqtPrs7FrpPLfph1-,E
(SrO)0.875(TiO2)0.75(NbO2)0.25,0.540480566,930,2.189016135,0,,https://www.google.com/url?sa=t&rct=j&q=&esrc=s&source=web&cd=&cad=rja&uact=8&ved=2ahUKEwjPtYG3l6XqAhWRbs0KHX4FBqcQFjAAegQIBRAB&url=https%3A%2F%2Flink.springer.com%2Fcontent%2Fpdf%2F10.1007%252FBF02376024.pdf&usg=AOvVaw37VxFvqtPrs7FrpPLfph1-,E
(SrO)0.875(TiO2)0.75(NbO2)0.25,0.392500099,930,5.690975579,0,,https://www.google.com/url?sa=t&rct=j&q=&esrc=s&source=web&cd=&cad=rja&uact=8&ved=2ahUKEwjPtYG3l6XqAhWRbs0KHX4FBqcQFjAAegQIBRAB&url=https%3A%2F%2Flink.springer.com%2Fcontent%2Fpdf%2F10.1007%252FBF02376024.pdf&usg=AOvVaw37VxFvqtPrs7FrpPLfph1-,E
(SrO)0.875(TiO2)0.75(NbO2)0.25,0.284910167,930,21.68201223,0,,https://www.google.com/url?sa=t&rct=j&q=&esrc=s&source=web&cd=&cad=rja&uact=8&ved=2ahUKEwjPtYG3l6XqAhWRbs0KHX4FBqcQFjAAegQIBRAB&url=https%3A%2F%2Flink.springer.com%2Fcontent%2Fpdf%2F10.1007%252FBF02376024.pdf&usg=AOvVaw37VxFvqtPrs7FrpPLfph1-,E
(SrO)0.875(TiO2)0.75(NbO2)0.25,0.206766592,930,100,0,,https://www.google.com/url?sa=t&rct=j&q=&esrc=s&source=web&cd=&cad=rja&uact=8&ved=2ahUKEwjPtYG3l6XqAhWRbs0KHX4FBqcQFjAAegQIBRAB&url=https%3A%2F%2Flink.springer.com%2Fcontent%2Fpdf%2F10.1007%252FBF02376024.pdf&usg=AOvVaw37VxFvqtPrs7FrpPLfph1-,E
(La2O3)0.5(NiO)0.75(MoO2)0.25,0.334518392,800,3.02914E-15,0,,https://doi.org/10.1016/S0167-2738(01)00870-0,E
(La2O3)0.5(NiO)0.75(MoO2)0.25,0.248250425,800,5.81005E-16,0,,https://doi.org/10.1016/S0167-2738(01)00870-0,E
(La2O3)0.5(NiO)0.75(MoO2)0.25,0.119803636,800,6.62338E-18,0,,https://doi.org/10.1016/S0167-2738(01)00870-0,E
(La2O3)0.5(NiO)0.75(WO2)0.25,0.091209484,800,3.66674E-13,0,,https://doi.org/10.1016/S0167-2738(01)00870-0,E
(La2O3)0.5(NiO)0.75(WO2)0.25,0.049804662,800,3.17665E-14,0,,https://doi.org/10.1016/S0167-2738(01)00870-0,E
(La2O3)0.5(NiO)0.75(WO2)0.25,0.034746415,800,2.97769E-15,0,,https://doi.org/10.1016/S0167-2738(01)00870-0,E
(La2O3)0.5(NiO)0.75(WO2)0.25,0.023679362,800,5.81005E-16,0,,https://doi.org/10.1016/S0167-2738(01)00870-0,E
(La2O3)0.5(NiO)0.75(WO2)0.25,0.009494017,800,6.62338E-18,0,,https://doi.org/10.1016/S0167-2738(01)00870-0,E
(La2O3)0.5(NiO)0.75(MoO2)0.25,2.70E-01,25,21,0,,https://doi.org/10.1016/S0167-2738(01)00870-0,E
(La2O3)0.5(NiO)0.75(MoO2)0.25,5.98E+00,800,21,0,,https://doi.org/10.1016/S0167-2738(01)00870-0,E
(La2O3)0.5(NiO)0.75(MoO2)0.25,1.20E-02,800,0,0,,https://doi.org/10.1016/S0167-2738(01)00870-0,E
(La2O3)0.5(NiO)0.75(WO2)0.25,5.40E-02,25,21,0,,https://doi.org/10.1016/S0167-2738(01)00870-0,E
(La2O3)0.5(NiO)0.75(WO2)0.25,4.80E-01,800,21,0,,https://doi.org/10.1016/S0167-2738(01)00870-0,E
(La2O3)0.5(NiO)0.75(WO2)0.25,9.40E-03,800,0,0,,https://doi.org/10.1016/S0167-2738(01)00870-0,E
(CaO)1(TiO2)0.5(Al2O3)0.25,0.060550908,1191.616412,2.00E+01,0,,https://doi.org/10.1016/0167-2738(92)90095-7,O
(CaO)1(TiO2)0.5(Al2O3)0.25,0.052652646,1169.095488,2.00E+01,0,,https://doi.org/10.1016/0167-2738(92)90095-7,O
(CaO)1(TiO2)0.5(Al2O3)0.25,0.047054688,1142.942283,2.00E+01,0,,https://doi.org/10.1016/0167-2738(92)90095-7,O
(CaO)1(TiO2)0.5(Al2O3)0.25,0.039777169,1113.620767,2.00E+01,0,,https://doi.org/10.1016/0167-2738(92)90095-7,O
(CaO)1(TiO2)0.5(Al2O3)0.25,0.0355376,1085.465294,2.00E+01,0,,https://doi.org/10.1016/0167-2738(92)90095-7,O
(CaO)1(TiO2)0.5(Al2O3)0.25,0.022715283,1021.691956,2.00E+01,0,,https://doi.org/10.1016/0167-2738(92)90095-7,O
(CaO)1(TiO2)0.5(Al2O3)0.25,0.014939815,973.5195416,2.00E+01,0,,https://doi.org/10.1016/0167-2738(92)90095-7,O
(CaO)1(TiO2)0.5(Al2O3)0.25,0.012281067,947.5533876,2.00E+01,0,,https://doi.org/10.1016/0167-2738(92)90095-7,O
(CaO)1(TiO2)0.5(Al2O3)0.25,0.010375527,919.5878119,2.00E+01,0,,https://doi.org/10.1016/0167-2738(92)90095-7,O
(CaO)1(TiO2)0.5(Al2O3)0.25,0.008531581,898.7278531,2.00E+01,0,,https://doi.org/10.1016/0167-2738(92)90095-7,O
(CaO)1(TiO2)0.5(Al2O3)0.25,0.006633896,872.9565893,2.00E+01,0,,https://doi.org/10.1016/0167-2738(92)90095-7,O
(CaO)1(TiO2)0.5(Al2O3)0.25,0.005017602,848.3026435,2.00E+01,0,,https://doi.org/10.1016/0167-2738(92)90095-7,O
(CaO)1(TiO2)0.5(Al2O3)0.25,0.004012134,827.2549529,2.00E+01,0,,https://doi.org/10.1016/0167-2738(92)90095-7,O
(CaO)1(TiO2)0.5(Al2O3)0.25,0.00286961,799.5794923,2.00E+01,0,,https://doi.org/10.1016/0167-2738(92)90095-7,O
(CaO)1(TiO2)0.5(Al2O3)0.25,0.002052439,773.2621494,2.00E+01,0,,https://doi.org/10.1016/0167-2738(92)90095-7,O
(CaO)1(TiO2)0.5(Al2O3)0.25,0.001596386,754.921065,2.00E+01,0,,https://doi.org/10.1016/0167-2738(92)90095-7,O
(CaO)1(TiO2)0.5(Al2O3)0.25,0.001241301,735.0337733,2.00E+01,0,,https://doi.org/10.1016/0167-2738(92)90095-7,O
(CaO)1(TiO2)0.5(Al2O3)0.25,0.000939979,724.3461972,2.00E+01,0,,https://doi.org/10.1016/0167-2738(92)90095-7,O
(CaO)1(TiO2)0.5(Al2O3)0.25,0.000710541,701.5398663,2.00E+01,0,,https://doi.org/10.1016/0167-2738(92)90095-7,O
(CaO)1(TiO2)0.5(Al2O3)0.25,0.000508202,679.7649047,2.00E+01,0,,https://doi.org/10.1016/0167-2738(92)90095-7,O
(CaO)1(TiO2)0.5(Al2O3)0.25,0.000307357,647.9598107,2.00E+01,0,,https://doi.org/10.1016/0167-2738(92)90095-7,O
(CaO)1(TiO2)0.5(Al2O3)0.25,0.000219897,630.2311403,2.00E+01,0,,https://doi.org/10.1016/0167-2738(92)90095-7,O
(CaO)1(TiO2)0.5(Al2O3)0.25,0.000119028,599.9839416,2.00E+01,0,,https://doi.org/10.1016/0167-2738(92)90095-7,O
(CaO)1(TiO2)0.5(Fe2O3)0.25,0.168926397,927.4326788,2.00E+01,0,,https://doi.org/10.1016/0167-2738(92)90095-7,O+E
(CaO)1(TiO2)0.5(Fe2O3)0.25,0.127342614,771.5548014,2.00E+01,0,,https://doi.org/10.1016/0167-2738(92)90095-7,O+E
(CaO)1(TiO2)0.5(Fe2O3)0.25,0.102885934,645.5762462,2.00E+01,0,,https://doi.org/10.1016/0167-2738(92)90095-7,O+E
(CaO)1(TiO2)0.5(Fe2O3)0.25,0.080304062,551.4122975,2.00E+01,0,,https://doi.org/10.1016/0167-2738(92)90095-7,O+E
(CaO)1(TiO2)0.5(Fe2O3)0.25,0.050775142,445.131426,2.00E+01,0,,https://doi.org/10.1016/0167-2738(92)90095-7,O+E
(CaO)1(TiO2)0.5(Fe2O3)0.25,0.031059271,383.3628679,2.00E+01,0,,https://doi.org/10.1016/0167-2738(92)90095-7,O+E
(CaO)1(TiO2)0.5(Fe2O3)0.25,0.016499623,311.854028,2.00E+01,0,,https://doi.org/10.1016/0167-2738(92)90095-7,O+E
