Repository: waccoco/2024_NCTU_MI_course

File: Dataset/perovskite_conductivity_mlready.csv (part 16 of 21)
Composition,Conductivity (S/cm),Temperature (degC),PO2 (%),PH2O (%),Grainsize,Ref,Carrier Type
(CaO)1(TiO2)0.5(Al2O3)0.25,0.003028821,800,75.633376,0,,https://doi.org/10.1016/0013-7480(71)90121-5,O
(CaO)1(TiO2)0.5(Al2O3)0.25,0.002866793,800,16.16474899,0,,https://doi.org/10.1016/0013-7480(71)90121-5,O
(CaO)1(TiO2)0.5(Al2O3)0.25,0.002224788,800,0.180545527,0,,https://doi.org/10.1016/0013-7480(71)90121-5,O
(CaO)1(TiO2)0.5(Al2O3)0.25,0.001689206,800,0.000657211,0,,https://doi.org/10.1016/0013-7480(71)90121-5,O
(CaO)1(TiO2)0.5(Al2O3)0.25,0.001710425,800,1.84011E-06,0,,https://doi.org/10.1016/0013-7480(71)90121-5,O
(CaO)1(TiO2)0.5(Al2O3)0.25,0.001750069,800,7.36668E-08,0,,https://doi.org/10.1016/0013-7480(71)90121-5,O
(CaO)1(TiO2)0.5(Al2O3)0.25,0.001938034,800,3.57977E-12,0,,https://doi.org/10.1016/0013-7480(71)90121-5,O
(CaO)1(TiO2)0.5(Al2O3)0.25,0.00253667,800,1.7329E-18,0,,https://doi.org/10.1016/0013-7480(71)90121-5,O
(CaO)1(TiO2)0.5(Al2O3)0.25,0.00346226,800,1.74143E-20,0,,https://doi.org/10.1016/0013-7480(71)90121-5,O
(SrO)1(NbO2)0.5(Mn2O3)0.25,0.037458021,950,1.79128E-12,0,,https://doi.org/10.1016/j.ssi.2013.01.005,E
(SrO)1(NbO2)0.5(Mn2O3)0.25,1.692844226,950,2.85559E-12,0,,https://doi.org/10.1016/j.ssi.2013.01.005,E
(SrO)1(NbO2)0.5(Mn2O3)0.25,2.985533454,950,1.15689E-11,0,,https://doi.org/10.1016/j.ssi.2013.01.005,E
(SrO)1(NbO2)0.5(Mn2O3)0.25,4.089899251,950,1.84426E-11,0,,https://doi.org/10.1016/j.ssi.2013.01.005,E
(SrO)1(NbO2)0.5(Mn2O3)0.25,6.307930767,950,3.027E-10,0,,https://doi.org/10.1016/j.ssi.2013.01.005,E
(SrO)1(NbO2)0.5(Mn2O3)0.25,6.693877551,950,1.2626E-08,0,,https://doi.org/10.1016/j.ssi.2013.01.005,E
(SrO)1(NbO2)0.5(Mn2O3)0.25,6.893825885,950,3.3036E-07,0,,https://doi.org/10.1016/j.ssi.2013.01.005,E
(SrO)1(NbO2)0.5(Mn2O3)0.25,6.72642728,950,8.64388E-06,0,,https://doi.org/10.1016/j.ssi.2013.01.005,E
(SrO)1(NbO2)0.5(Mn2O3)0.25,6.745027125,950,0.000360547,0,,https://doi.org/10.1016/j.ssi.2013.01.005,E
(SrO)1(NbO2)0.5(Mn2O3)0.25,6.940325497,950,0.003712105,0,,https://doi.org/10.1016/j.ssi.2013.01.005,E
(SrO)1(NbO2)0.5(Mn2O3)0.25,6.779901834,950,0.393492726,0,,https://doi.org/10.1016/j.ssi.2013.01.005,E
(SrO)1(NbO2)0.5(Mn2O3)0.25,6.984500129,950,26.16504699,0,,https://doi.org/10.1016/j.ssi.2013.01.005,E
(SrO)1(NbO2)0.5(Mn2O3)0.25,5.384615385,800,0.000837678,0,,https://doi.org/10.1016/j.ssi.2013.01.005,E
(SrO)1(NbO2)0.5(Mn2O3)0.25,5.384615385,800,0.022854639,0,,https://doi.org/10.1016/j.ssi.2013.01.005,E
(SrO)1(NbO2)0.5(Mn2O3)0.25,5.153846154,800,0.388815518,0,,https://doi.org/10.1016/j.ssi.2013.01.005,E
(SrO)1(NbO2)0.5(Mn2O3)0.25,5.153846154,800,17.0125428,0,,https://doi.org/10.1016/j.ssi.2013.01.005,E
(BaO)1(SnO2)0.5(In2O3)0.25,0.030078082,797.1438849,20,1.9,,https://doi.org/10.1016/j.ssi.2017.05.010,H+E
(BaO)1(SnO2)0.5(In2O3)0.25,0.025499767,747.5831904,20,1.9,,https://doi.org/10.1016/j.ssi.2017.05.010,H+E
(BaO)1(SnO2)0.5(In2O3)0.25,0.016328395,697.6362153,20,1.9,,https://doi.org/10.1016/j.ssi.2017.05.010,H+E
(BaO)1(SnO2)0.5(In2O3)0.25,0.00905255,652.3499222,20,1.9,,https://doi.org/10.1016/j.ssi.2017.05.010,H+E
(BaO)1(SnO2)0.5(In2O3)0.25,0.006249055,603.2886598,20,1.9,,https://doi.org/10.1016/j.ssi.2017.05.010,H+E
(BaO)1(SnO2)0.5(In2O3)0.25,0.004656222,552.2427184,20,1.9,,https://doi.org/10.1016/j.ssi.2017.05.010,H+E
(BaO)1(SnO2)0.5(In2O3)0.25,0.003246455,500.7321196,20,1.9,,https://doi.org/10.1016/j.ssi.2017.05.010,H+E
(BaO)1(SnO2)0.5(In2O3)0.25,0.002115915,449.9647631,20,1.9,,https://doi.org/10.1016/j.ssi.2017.05.010,H+E
(BaO)1(SnO2)0.5(In2O3)0.25,0.001287969,400.8391846,20,1.9,,https://doi.org/10.1016/j.ssi.2017.05.010,H+E
(BaO)1(SnO2)0.5(In2O3)0.25,0.000685892,350.0366492,20,1.9,,https://doi.org/10.1016/j.ssi.2017.05.010,H+E
(La2O3)0.5(NiO)0.5(V2O3)0.25,6.919743557,800,3.66674E-13,0,,https://doi.org/10.1016/S0167-2738(01)00870-0,E
(La2O3)0.5(NiO)0.5(V2O3)0.25,5.016259555,800,3.17665E-14,0,,https://doi.org/10.1016/S0167-2738(01)00870-0,E
(La2O3)0.5(NiO)0.5(V2O3)0.25,3.730611288,800,3.02914E-15,0,,https://doi.org/10.1016/S0167-2738(01)00870-0,E
(La2O3)0.5(NiO)0.5(V2O3)0.25,2.420806072,800,5.81005E-16,0,,https://doi.org/10.1016/S0167-2738(01)00870-0,E
(La2O3)0.5(NiO)0.5(V2O3)0.25,0.784350179,800,6.62338E-18,0,,https://doi.org/10.1016/S0167-2738(01)00870-0,E
(La2O3)0.5(NiO)0.5(V2O3)0.25,5.40E-02,25,21,0,,https://doi.org/10.1016/S0167-2738(01)00870-0,E
(La2O3)0.5(NiO)0.5(V2O3)0.25,8.82E+00,800,21,0,,https://doi.org/10.1016/S0167-2738(01)00870-0,E
(La2O3)0.5(NiO)0.5(V2O3)0.25,7.90E-01,800,0,0,,https://doi.org/10.1016/S0167-2738(01)00870-0,E
(BaO)1(Fe2O3)0.375(NiO)0.25,9.238938053,100,20,0,,https://doi.org/10.1016/j.electacta.2018.09.096,O+E
(BaO)1(Fe2O3)0.375(NiO)0.25,12.42477876,152.8700906,20,0,,https://doi.org/10.1016/j.electacta.2018.09.096,O+E
(BaO)1(Fe2O3)0.375(NiO)0.25,15.82300885,203.6253776,20,0,,https://doi.org/10.1016/j.electacta.2018.09.096,O+E
(BaO)1(Fe2O3)0.375(NiO)0.25,16.88495575,248.0362538,20,0,,https://doi.org/10.1016/j.electacta.2018.09.096,O+E
(BaO)1(Fe2O3)0.375(NiO)0.25,17.59292035,292.4471299,20,0,,https://doi.org/10.1016/j.electacta.2018.09.096,O+E
(BaO)1(Fe2O3)0.375(NiO)0.25,18.37168142,351.6616314,20,0,,https://doi.org/10.1016/j.electacta.2018.09.096,O+E
(BaO)1(Fe2O3)0.375(NiO)0.25,17.94690265,402.4169184,20,0,,https://doi.org/10.1016/j.electacta.2018.09.096,O+E
(BaO)1(Fe2O3)0.375(NiO)0.25,16.95575221,444.7129909,20,0,,https://doi.org/10.1016/j.electacta.2018.09.096,E
(BaO)1(Fe2O3)0.375(NiO)0.25,15.53982301,499.6978852,20,0,,https://doi.org/10.1016/j.electacta.2018.09.096,E
(BaO)1(Fe2O3)0.375(NiO)0.25,13.91150442,554.6827795,20,0,,https://doi.org/10.1016/j.electacta.2018.09.096,E
(BaO)1(Fe2O3)0.375(NiO)0.25,12.3539823,596.978852,20,0,,https://doi.org/10.1016/j.electacta.2018.09.096,E
(BaO)1(Fe2O3)0.375(NiO)0.25,11.36283186,624.4712991,20,0,,https://doi.org/10.1016/j.electacta.2018.09.096,E
(BaO)1(Fe2O3)0.375(NiO)0.25,10.37168142,649.8489426,20,0,,https://doi.org/10.1016/j.electacta.2018.09.096,E
(BaO)1(Fe2O3)0.375(NiO)0.25,7.96460177,702.7190332,20,0,,https://doi.org/10.1016/j.electacta.2018.09.096,E
(BaO)1(Fe2O3)0.375(NiO)0.25,6.123893805,749.244713,20,0,,https://doi.org/10.1016/j.electacta.2018.09.096,E
(SrO)1(Fe2O3)0.375(MoO2)0.25,10,297.8494624,20,0,,https://doi.org/10.1016/j.ceramint.2019.03.130,O+E
(SrO)1(Fe2O3)0.375(MoO2)0.25,12.44897959,347.1582181,20,0,,https://doi.org/10.1016/j.ceramint.2019.03.130,O+E
(SrO)1(Fe2O3)0.375(MoO2)0.25,14.08163265,396.5898618,20,0,,https://doi.org/10.1016/j.ceramint.2019.03.130,O+E
(SrO)1(Fe2O3)0.375(MoO2)0.25,15.30612245,448.3410138,20,0,,https://doi.org/10.1016/j.ceramint.2019.03.130,O+E
(SrO)1(Fe2O3)0.375(MoO2)0.25,15.91836735,497.9262673,20,0,,https://doi.org/10.1016/j.ceramint.2019.03.130,O+E
(SrO)1(Fe2O3)0.375(MoO2)0.25,16.73469388,547.4807988,20,0,,https://doi.org/10.1016/j.ceramint.2019.03.130,O+E
(SrO)1(Fe2O3)0.375(MoO2)0.25,17.55102041,597.0353303,20,0,,https://doi.org/10.1016/j.ceramint.2019.03.130,E
(SrO)1(Fe2O3)0.375(MoO2)0.25,16.73469388,649.093702,20,0,,https://doi.org/10.1016/j.ceramint.2019.03.130,E
(SrO)1(Fe2O3)0.375(MoO2)0.25,15.71428571,698.9247312,20,0,,https://doi.org/10.1016/j.ceramint.2019.03.130,E
(SrO)1(Fe2O3)0.375(MoO2)0.25,14.48979592,748.7864823,20,0,,https://doi.org/10.1016/j.ceramint.2019.03.130,E
(SrO)1(Fe2O3)0.375(MoO2)0.25,13.26530612,798.6482335,20,0,,https://doi.org/10.1016/j.ceramint.2019.03.130,E
(SrO)1(Fe2O3)0.375(MoO2)0.25,2.370817473,299.1797935,0,3,,https://doi.org/10.1016/j.ceramint.2019.03.130,O+E
(SrO)1(Fe2O3)0.375(MoO2)0.25,3.556962292,347.6729269,0,3,,https://doi.org/10.1016/j.ceramint.2019.03.130,O+E
(SrO)1(Fe2O3)0.375(MoO2)0.25,4.742476182,398.3743086,0,3,,https://doi.org/10.1016/j.ceramint.2019.03.130,O+E
(SrO)1(Fe2O3)0.375(MoO2)0.25,5.927990073,449.0756903,0,3,,https://doi.org/10.1016/j.ceramint.2019.03.130,O+E
(SrO)1(Fe2O3)0.375(MoO2)0.25,7.312877242,501.9705988,0,3,,https://doi.org/10.1016/j.ceramint.2019.03.130,O+E
(SrO)1(Fe2O3)0.375(MoO2)0.25,9.299038886,550.4048455,0,3,,https://doi.org/10.1016/j.ceramint.2019.03.130,O+E
(SrO)1(Fe2O3)0.375(MoO2)0.25,11.08519632,598.853814,0,3,,https://doi.org/10.1016/j.ceramint.2019.03.130,O+E
(SrO)1(Fe2O3)0.375(MoO2)0.25,13.07072704,649.4963091,0,3,,https://doi.org/10.1016/j.ceramint.2019.03.130,O+E
(SrO)1(Fe2O3)0.375(MoO2)0.25,14.25624093,700.1976908,0,3,,https://doi.org/10.1016/j.ceramint.2019.03.130,O+E
(SrO)1(Fe2O3)0.375(MoO2)0.25,15.64238996,748.6761025,0,3,,https://doi.org/10.1016/j.ceramint.2019.03.130,O+E
(SrO)1(Fe2O3)0.375(MoO2)0.25,17.02727712,801.571011,0,3,,https://doi.org/10.1016/j.ceramint.2019.03.130,O+E
(BaO)1(ZrO2)0.8(YbO)0.2,0.001076653,598.7855189,0,1.9,,https://doi.org/10.1016/j.jallcom.2018.08.329,H
(BaO)1(ZrO2)0.8(YbO)0.2,0.00091228,574.8183753,0,1.9,,https://doi.org/10.1016/j.jallcom.2018.08.329,H
(BaO)1(ZrO2)0.8(YbO)0.2,0.000772963,550.7118732,0,1.9,,https://doi.org/10.1016/j.jallcom.2018.08.329,H
(BaO)1(ZrO2)0.8(YbO)0.2,0.000655118,525.2631931,0,1.9,,https://doi.org/10.1016/j.jallcom.2018.08.329,H
(BaO)1(ZrO2)0.8(YbO)0.2,0.000555239,500.087498,0,1.9,,https://doi.org/10.1016/j.jallcom.2018.08.329,H
(BaO)1(ZrO2)0.8(YbO)0.2,0.000459566,475.2780213,0,1.9,,https://doi.org/10.1016/j.jallcom.2018.08.329,H
(BaO)1(ZrO2)0.8(YbO)0.2,0.000389637,449.8186905,0,1.9,,https://doi.org/10.1016/j.jallcom.2018.08.329,H
(BaO)1(ZrO2)0.8(YbO)0.2,0.000322579,423.9962088,0,1.9,,https://doi.org/10.1016/j.jallcom.2018.08.329,H
(BaO)1(ZrO2)0.8(YbO)0.2,0.000267129,399.4817107,0,1.9,,https://doi.org/10.1016/j.jallcom.2018.08.329,H
(BaO)1(ZrO2)0.8(YbO)0.2,0.000215996,374.4332927,0,1.9,,https://doi.org/10.1016/j.jallcom.2018.08.329,H
(BaO)1(ZrO2)0.8(YbO)0.2,0.00016654,349.5579578,0,1.9,,https://doi.org/10.1016/j.jallcom.2018.08.329,H
(CaO)1(TiO2)0.6(Fe2O3)0.2,0.223389278,979.0614212,2.00E+01,0,,https://doi.org/10.1016/0167-2738(92)90095-7,O+E
(CaO)1(TiO2)0.6(Fe2O3)0.2,0.157309606,861.5436777,2.00E+01,0,,https://doi.org/10.1016/0167-2738(92)90095-7,O+E
(CaO)1(TiO2)0.6(Fe2O3)0.2,0.114614568,742.2981407,2.00E+01,0,,https://doi.org/10.1016/0167-2738(92)90095-7,O+E
(CaO)1(TiO2)0.6(Fe2O3)0.2,0.063148,617.6280258,2.00E+01,0,,https://doi.org/10.1016/0167-2738(92)90095-7,O+E
(CaO)1(TiO2)0.6(Fe2O3)0.2,0.032446235,515.9350177,2.00E+01,0,,https://doi.org/10.1016/0167-2738(92)90095-7,O+E
(CaO)1(TiO2)0.6(Fe2O3)0.2,0.01449205,421.5335846,2.00E+01,0,,https://doi.org/10.1016/0167-2738(92)90095-7,O+E
(CaO)1(TiO2)0.6(Fe2O3)0.2,0.007711597,360.8522783,2.00E+01,0,,https://doi.org/10.1016/0167-2738(92)90095-7,O+E
(CaO)1(TiO2)0.6(Fe2O3)0.2,0.004890628,325.5623791,2.00E+01,0,,https://doi.org/10.1016/0167-2738(92)90095-7,O+E
(BaO)1(In2O3)0.4(SnO2)0.2,0.040754651,800.7179487,20,0,,https://doi.org/10.1016/j.jssc.2018.03.004,H
(BaO)1(In2O3)0.4(SnO2)0.2,0.028377417,748.3414634,20,0,,https://doi.org/10.1016/j.jssc.2018.03.004,H
(BaO)1(In2O3)0.4(SnO2)0.2,0.018189126,698.0144928,20,0,,https://doi.org/10.1016/j.jssc.2018.03.004,H
(BaO)1(In2O3)0.4(SnO2)0.2,0.011224522,647.3296703,20,0,,https://doi.org/10.1016/j.jssc.2018.03.004,H
(BaO)1(In2O3)0.4(SnO2)0.2,0.00586037,599.3958333,20,0,,https://doi.org/10.1016/j.jssc.2018.03.004,H
(BaO)1(In2O3)0.4(SnO2)0.2,0.001862415,550.0958231,20,0,,https://doi.org/10.1016/j.jssc.2018.03.004,H
(BaO)1(In2O3)0.4(SnO2)0.2,0.000596463,498.8894009,20,0,,https://doi.org/10.1016/j.jssc.2018.03.004,H
(BaO)1(In2O3)0.4(SnO2)0.2,0.000199448,450.5421166,20,0,,https://doi.org/10.1016/j.jssc.2018.03.004,H
(BaO)1(In2O3)0.4(SnO2)0.2,7.31189E-05,401.0442656,20,0,,https://doi.org/10.1016/j.jssc.2018.03.004,H
(BaO)1(In2O3)0.4(SnO2)0.2,2.48767E-05,350.8361266,20,0,,https://doi.org/10.1016/j.jssc.2018.03.004,H
(BaO)1(In2O3)0.4(SnO2)0.2,0.043480428,803.8732466,20,3,,https://doi.org/10.1016/j.jssc.2018.03.004,H
(BaO)1(In2O3)0.4(SnO2)0.2,0.032600097,751.081039,20,3,,https://doi.org/10.1016/j.jssc.2018.03.004,H
(BaO)1(In2O3)0.4(SnO2)0.2,0.024383665,703.2230661,20,3,,https://doi.org/10.1016/j.jssc.2018.03.004,H
(BaO)1(In2O3)0.4(SnO2)0.2,0.015472236,654.4274736,20,3,,https://doi.org/10.1016/j.jssc.2018.03.004,H
(BaO)1(In2O3)0.4(SnO2)0.2,0.009482837,601.0487438,20,3,,https://doi.org/10.1016/j.jssc.2018.03.004,H
(BaO)1(In2O3)0.4(SnO2)0.2,0.004144418,553.4059685,20,3,,https://doi.org/10.1016/j.jssc.2018.03.004,H
(BaO)1(In2O3)0.4(SnO2)0.2,0.001682101,499.8243506,20,3,,https://doi.org/10.1016/j.jssc.2018.03.004,H
(BaO)1(In2O3)0.4(SnO2)0.2,0.0008069,449.6649321,20,3,,https://doi.org/10.1016/j.jssc.2018.03.004,H
(BaO)1(In2O3)0.4(SnO2)0.2,0.000342423,400.1465977,20,3,,https://doi.org/10.1016/j.jssc.2018.03.004,H
(BaO)1(In2O3)0.4(SnO2)0.2,0.000123356,351.0896722,20,3,,https://doi.org/10.1016/j.jssc.2018.03.004,H
(BaO)1(SnO2)0.625(Y2O3)0.1875,0.002035366,834.3355668,0,2.40E+00,0.05,https://doi.org/10.1016/j.ssi.2012.02.045,H
(BaO)1(SnO2)0.625(Y2O3)0.1875,0.001433801,791.0728267,0,2.40E+00,0.05,https://doi.org/10.1016/j.ssi.2012.02.045,H
(BaO)1(SnO2)0.625(Y2O3)0.1875,0.001238307,743.8476242,0,2.40E+00,0.05,https://doi.org/10.1016/j.ssi.2012.02.045,H
(BaO)1(SnO2)0.625(Y2O3)0.1875,0.001178084,700.620576,0,2.40E+00,0.05,https://doi.org/10.1016/j.ssi.2012.02.045,H
(BaO)1(SnO2)0.625(Y2O3)0.1875,0.001016082,658.9323455,0,2.40E+00,0.05,https://doi.org/10.1016/j.ssi.2012.02.045,H
(BaO)1(SnO2)0.625(Y2O3)0.1875,0.000972269,615.1803233,0,2.40E+00,0.05,https://doi.org/10.1016/j.ssi.2012.02.045,H
(BaO)1(SnO2)0.625(Y2O3)0.1875,0.000930369,573.7008923,0,2.40E+00,0.05,https://doi.org/10.1016/j.ssi.2012.02.045,H
(BaO)1(SnO2)0.625(Y2O3)0.1875,0.000901685,525.5281343,0,2.40E+00,0.05,https://doi.org/10.1016/j.ssi.2012.02.045,H
(BaO)1(SnO2)0.625(Y2O3)0.1875,0.000715022,482.5605872,0,2.40E+00,0.05,https://doi.org/10.1016/j.ssi.2012.02.045,H
(BaO)1(SnO2)0.625(Y2O3)0.1875,0.000574116,434.6498049,0,2.40E+00,0.05,https://doi.org/10.1016/j.ssi.2012.02.045,H
(BaO)1(SnO2)0.625(Y2O3)0.1875,0.000380303,387.4157234,0,2.40E+00,0.05,https://doi.org/10.1016/j.ssi.2012.02.045,H
(BaO)1(SnO2)0.625(Y2O3)0.1875,0.000199312,337.420462,0,2.40E+00,0.05,https://doi.org/10.1016/j.ssi.2012.02.045,H
(BaO)1(SnO2)0.625(Y2O3)0.1875,9.58963E-05,285.7207875,0,2.40E+00,0.05,https://doi.org/10.1016/j.ssi.2012.02.045,H
(BaO)1(CeO2)0.85(YbO)0.15,0.034997954,799.3626853,0,4,,https://doi.org/10.1016/j.electacta.2013.05.034,H
(BaO)1(CeO2)0.85(YbO)0.15,0.02929908,749.4438903,0,4,,https://doi.org/10.1016/j.electacta.2013.05.034,H
(BaO)1(CeO2)0.85(YbO)0.15,0.023630199,699.3320158,0,4,,https://doi.org/10.1016/j.electacta.2013.05.034,H
(BaO)1(CeO2)0.85(YbO)0.15,0.019618256,649.7306827,0,4,,https://doi.org/10.1016/j.electacta.2013.05.034,H
(BaO)1(CeO2)0.85(YbO)0.15,0.016341387,599.9595458,0,4,,https://doi.org/10.1016/j.electacta.2013.05.034,H
(BaO)1(CeO2)0.85(YbO)0.15,0.012283094,549.7424749,0,4,,https://doi.org/10.1016/j.electacta.2013.05.034,H
(BaO)1(CeO2)0.85(YbO)0.15,0.009018806,500.0986801,0,4,,https://doi.org/10.1016/j.electacta.2013.05.034,H
(BaO)1(CeO2)0.85(YbO)0.15,0.034757369,799.3626853,20,0,,https://doi.org/10.1016/j.electacta.2013.05.034,H
(BaO)1(CeO2)0.85(YbO)0.15,0.029438322,749.4438903,20,0,,https://doi.org/10.1016/j.electacta.2013.05.034,H
(BaO)1(CeO2)0.85(YbO)0.15,0.024954519,699.3320158,20,0,,https://doi.org/10.1016/j.electacta.2013.05.034,H
(BaO)1(CeO2)0.85(YbO)0.15,0.020390606,649.7306827,20,0,,https://doi.org/10.1016/j.electacta.2013.05.034,H
(BaO)1(CeO2)0.85(YbO)0.15,0.016243944,599.9595458,20,0,,https://doi.org/10.1016/j.electacta.2013.05.034,H
(BaO)1(CeO2)0.85(YbO)0.15,0.012989737,549.7424749,20,0,,https://doi.org/10.1016/j.electacta.2013.05.034,H
(BaO)1(CeO2)0.85(YbO)0.15,0.008877262,500.0986801,20,0,,https://doi.org/10.1016/j.electacta.2013.05.034,H
(BaO)1(ZrO2)0.85(YbO)0.15,0.00080814,598.7855189,0,1.9,,https://doi.org/10.1016/j.jallcom.2018.08.329,H
(BaO)1(ZrO2)0.85(YbO)0.15,0.000668621,574.8183753,0,1.9,,https://doi.org/10.1016/j.jallcom.2018.08.329,H
(BaO)1(ZrO2)0.85(YbO)0.15,0.000553133,550.7118732,0,1.9,,https://doi.org/10.1016/j.jallcom.2018.08.329,H
(BaO)1(ZrO2)0.85(YbO)0.15,0.000468756,525.2631931,0,1.9,,https://doi.org/10.1016/j.jallcom.2018.08.329,H
(BaO)1(ZrO2)0.85(YbO)0.15,0.00039733,500.087498,0,1.9,,https://doi.org/10.1016/j.jallcom.2018.08.329,H
(BaO)1(ZrO2)0.85(YbO)0.15,0.000328833,475.2780213,0,1.9,,https://doi.org/10.1016/j.jallcom.2018.08.329,H
(BaO)1(ZrO2)0.85(YbO)0.15,0.000272226,449.8186905,0,1.9,,https://doi.org/10.1016/j.jallcom.2018.08.329,H
(BaO)1(ZrO2)0.85(YbO)0.15,0.000214865,423.9962088,0,1.9,,https://doi.org/10.1016/j.jallcom.2018.08.329,H
(BaO)1(ZrO2)0.85(YbO)0.15,0.000169608,399.4817107,0,1.9,,https://doi.org/10.1016/j.jallcom.2018.08.329,H
(BaO)1(ZrO2)0.85(YbO)0.15,0.000121712,374.4332927,0,1.9,,https://doi.org/10.1016/j.jallcom.2018.08.329,H
(BaO)1(ZrO2)0.85(YbO)0.15,9.38437E-05,349.5579578,0,1.9,,https://doi.org/10.1016/j.jallcom.2018.08.329,H
(SrO)0.925(TiO2)0.85(NbO2)0.15,3.231721758,930,1.91113E-18,0,,https://doi.org/10.1039/A702865B,E
(SrO)0.925(TiO2)0.85(NbO2)0.15,3.231721758,930,5.25837E-18,0,,https://doi.org/10.1039/A702865B,E
(SrO)0.925(TiO2)0.85(NbO2)0.15,2.962771192,930,2.11133E-17,0,,https://doi.org/10.1039/A702865B,E
(SrO)0.925(TiO2)0.85(NbO2)0.15,2.962771192,930,9.636E-17,0,,https://doi.org/10.1039/A702865B,E
(SrO)0.925(TiO2)0.85(NbO2)0.15,2.962771192,930,2.05858E-16,0,,https://doi.org/10.1039/A702865B,E
(SrO)0.925(TiO2)0.85(NbO2)0.15,2.836809605,930,7.28907E-16,0,,https://doi.org/10.1039/A702865B,E
(SrO)0.925(TiO2)0.85(NbO2)0.15,2.836809605,930,2.00554E-15,0,,https://doi.org/10.1039/A702865B,E
(SrO)0.925(TiO2)0.85(NbO2)0.15,2.836809605,930,5.51814E-15,0,,https://doi.org/10.1039/A702865B,E
(SrO)0.925(TiO2)0.85(NbO2)0.15,2.600724444,930,1.95233E-14,0,,https://doi.org/10.1039/A702865B,E
(SrO)0.925(TiO2)0.85(NbO2)0.15,2.600724444,930,5.37171E-14,0,,https://doi.org/10.1039/A702865B,E
(SrO)0.925(TiO2)0.85(NbO2)0.15,2.384286779,930,3.57765E-13,0,,https://doi.org/10.1039/A702865B,E
(SrO)0.925(TiO2)0.85(NbO2)0.15,2.00394959,930,3.06395E-12,0,,https://doi.org/10.1039/A702865B,E
(SrO)0.925(TiO2)0.85(NbO2)0.15,1.759069582,930,4.46765E-12,0,,https://doi.org/10.1039/A702865B,E
(SrO)0.925(TiO2)0.85(NbO2)0.15,1.684283113,930,9.53683E-12,0,,https://doi.org/10.1039/A702865B,E
(SrO)0.925(TiO2)0.85(NbO2)0.15,1.54411359,930,1.79241E-11,0,,https://doi.org/10.1039/A702865B,E
(SrO)0.925(TiO2)0.85(NbO2)0.15,1.415609264,930,4.33873E-11,0,,https://doi.org/10.1039/A702865B,E
(SrO)0.925(TiO2)0.85(NbO2)0.15,1.355424938,930,8.16098E-11,0,,https://doi.org/10.1039/A702865B,E
(SrO)0.925(TiO2)0.85(NbO2)0.15,1.355424938,930,1.3537E-10,0,,https://doi.org/10.1039/A702865B,E
(SrO)0.925(TiO2)0.85(NbO2)0.15,1.297799335,930,1.97703E-10,0,,https://doi.org/10.1039/A702865B,E
(SrO)0.925(TiO2)0.85(NbO2)0.15,1.090776692,930,3.26896E-10,0,,https://doi.org/10.1039/A702865B,E
(SrO)0.925(TiO2)0.85(NbO2)0.15,1,930,1.48957E-09,0,,https://doi.org/10.1039/A702865B,E
(SrO)0.925(TiO2)0.85(NbO2)0.15,0.30943258,930,0.001103698,0,,https://doi.org/10.1039/A702865B,E
(SrO)0.925(TiO2)0.85(NbO2)0.15,0.209293007,930,0.005675784,0,,https://doi.org/10.1039/A702865B,E
(SrO)0.925(TiO2)0.85(NbO2)0.15,0.091677793,930,0.054509359,0,,https://doi.org/10.1039/A702865B,E
(SrO)0.925(TiO2)0.85(NbO2)0.15,0.087780131,930,0.149860076,0,,https://doi.org/10.1039/A702865B,E
(SrO)0.925(TiO2)0.85(NbO2)0.15,0.080474887,930,0.192701425,0,,https://doi.org/10.1039/A702865B,E
(SrO)0.925(TiO2)0.85(NbO2)0.15,0.070640962,930,0.466083375,0,,https://doi.org/10.1039/A702865B,E
(SrO)0.925(TiO2)0.85(NbO2)0.15,0.064762075,930,0.771885173,0,,https://doi.org/10.1039/A702865B,E
(SrO)0.925(TiO2)0.85(NbO2)0.15,0.059372441,930,1.126410606,0,,https://doi.org/10.1039/A702865B,E
(SrO)0.925(TiO2)0.85(NbO2)0.15,0.032317218,930,4.479756476,0,,https://doi.org/10.1039/A702865B,E
(SrO)0.925(TiO2)0.85(NbO2)0.15,0.019187521,930,17.84445193,0,,https://doi.org/10.1039/A702865B,E
(SrO)0.925(TiO2)0.85(NbO2)0.15,0.012977993,930,91.76537223,0,,https://doi.org/10.1039/A702865B,E
(SrO)0.925(TiO2)0.85(NbO2)0.15,3.274862767,930,1.77404E-18,0,,https://www.google.com/url?sa=t&rct=j&q=&esrc=s&source=web&cd=&cad=rja&uact=8&ved=2ahUKEwjPtYG3l6XqAhWRbs0KHX4FBqcQFjAAegQIBRAB&url=https%3A%2F%2Flink.springer.com%2Fcontent%2Fpdf%2F10.1007%252FBF02376024.pdf&usg=AOvVaw37VxFvqtPrs7FrpPLfph1-,E
(SrO)0.925(TiO2)0.85(NbO2)0.15,3.097184835,930,1.75717E-17,0,,https://www.google.com/url?sa=t&rct=j&q=&esrc=s&source=web&cd=&cad=rja&uact=8&ved=2ahUKEwjPtYG3l6XqAhWRbs0KHX4FBqcQFjAAegQIBRAB&url=https%3A%2F%2Flink.springer.com%2Fcontent%2Fpdf%2F10.1007%252FBF02376024.pdf&usg=AOvVaw37VxFvqtPrs7FrpPLfph1-,E
(SrO)0.925(TiO2)0.85(NbO2)0.15,2.929146833,930,1.74046E-16,0,,https://www.google.com/url?sa=t&rct=j&q=&esrc=s&source=web&cd=&cad=rja&uact=8&ved=2ahUKEwjPtYG3l6XqAhWRbs0KHX4FBqcQFjAAegQIBRAB&url=https%3A%2F%2Flink.springer.com%2Fcontent%2Fpdf%2F10.1007%252FBF02376024.pdf&usg=AOvVaw37VxFvqtPrs7FrpPLfph1-,E
(SrO)0.925(TiO2)0.85(NbO2)0.15,2.769615023,930,2.0869E-15,0,,https://www.google.com/url?sa=t&rct=j&q=&esrc=s&source=web&cd=&cad=rja&uact=8&ved=2ahUKEwjPtYG3l6XqAhWRbs0KHX4FBqcQFjAAegQIBRAB&url=https%3A%2F%2Flink.springer.com%2Fcontent%2Fpdf%2F10.1007%252FBF02376024.pdf&usg=AOvVaw37VxFvqtPrs7FrpPLfph1-,E
(SrO)0.925(TiO2)0.85(NbO2)0.15,2.619926934,930,1.70752E-14,0,,https://www.google.com/url?sa=t&rct=j&q=&esrc=s&source=web&cd=&cad=rja&uact=8&ved=2ahUKEwjPtYG3l6XqAhWRbs0KHX4FBqcQFjAAegQIBRAB&url=https%3A%2F%2Flink.springer.com%2Fcontent%2Fpdf%2F10.1007%252FBF02376024.pdf&usg=AOvVaw37VxFvqtPrs7FrpPLfph1-,E
(SrO)0.925(TiO2)0.85(NbO2)0.15,2.479422071,930,9.53352E-14,0,,https://www.google.com/url?sa=t&rct=j&q=&esrc=s&source=web&cd=&cad=rja&uact=8&ved=2ahUKEwjPtYG3l6XqAhWRbs0KHX4FBqcQFjAAegQIBRAB&url=https%3A%2F%2Flink.springer.com%2Fcontent%2Fpdf%2F10.1007%252FBF02376024.pdf&usg=AOvVaw37VxFvqtPrs7FrpPLfph1-,E
(SrO)0.925(TiO2)0.85(NbO2)0.15,2.221103436,930,2.45494E-12,0,,https://www.google.com/url?sa=t&rct=j&q=&esrc=s&source=web&cd=&cad=rja&uact=8&ved=2ahUKEwjPtYG3l6XqAhWRbs0KHX4FBqcQFjAAegQIBRAB&url=https%3A%2F%2Flink.springer.com%2Fcontent%2Fpdf%2F10.1007%252FBF02376024.pdf&usg=AOvVaw37VxFvqtPrs7FrpPLfph1-,E
(SrO)0.925(TiO2)0.85(NbO2)0.15,1.701004232,930,6.38233E-12,0,,https://www.google.com/url?sa=t&rct=j&q=&esrc=s&source=web&cd=&cad=rja&uact=8&ved=2ahUKEwjPtYG3l6XqAhWRbs0KHX4FBqcQFjAAegQIBRAB&url=https%3A%2F%2Flink.springer.com%2Fcontent%2Fpdf%2F10.1007%252FBF02376024.pdf&usg=AOvVaw37VxFvqtPrs7FrpPLfph1-,E
(SrO)0.925(TiO2)0.85(NbO2)0.15,1.372271846,930,4.31375E-11,0,,https://www.google.com/url?sa=t&rct=j&q=&esrc=s&source=web&cd=&cad=rja&uact=8&ved=2ahUKEwjPtYG3l6XqAhWRbs0KHX4FBqcQFjAAegQIBRAB&url=https%3A%2F%2Flink.springer.com%2Fcontent%2Fpdf%2F10.1007%252FBF02376024.pdf&usg=AOvVaw37VxFvqtPrs7FrpPLfph1-,E
(SrO)0.925(TiO2)0.85(NbO2)0.15,1.231743469,930,1.98955E-10,0,,https://www.google.com/url?sa=t&rct=j&q=&esrc=s&source=web&cd=&cad=rja&uact=8&ved=2ahUKEwjPtYG3l6XqAhWRbs0KHX4FBqcQFjAAegQIBRAB&url=https%3A%2F%2Flink.springer.com%2Fcontent%2Fpdf%2F10.1007%252FBF02376024.pdf&usg=AOvVaw37VxFvqtPrs7FrpPLfph1-,E
(SrO)0.925(TiO2)0.85(NbO2)0.15,1.048622603,930,7.57998E-10,0,,https://www.google.com/url?sa=t&rct=j&q=&esrc=s&source=web&cd=&cad=rja&uact=8&ved=2ahUKEwjPtYG3l6XqAhWRbs0KHX4FBqcQFjAAegQIBRAB&url=https%3A%2F%2Flink.springer.com%2Fcontent%2Fpdf%2F10.1007%252FBF02376024.pdf&usg=AOvVaw37VxFvqtPrs7FrpPLfph1-,E
(SrO)0.925(TiO2)0.85(NbO2)0.15,0.993480329,930,1.62786E-09,0,,https://www.google.com/url?sa=t&rct=j&q=&esrc=s&source=web&cd=&cad=rja&uact=8&ved=2ahUKEwjPtYG3l6XqAhWRbs0KHX4FBqcQFjAAegQIBRAB&url=https%3A%2F%2Flink.springer.com%2Fcontent%2Fpdf%2F10.1007%252FBF02376024.pdf&usg=AOvVaw37VxFvqtPrs7FrpPLfph1-,E
(SrO)0.925(TiO2)0.85(NbO2)0.15,0.303923389,930,0.001048931,0,,https://www.google.com/url?sa=t&rct=j&q=&esrc=s&source=web&cd=&cad=rja&uact=8&ved=2ahUKEwjPtYG3l6XqAhWRbs0KHX4FBqcQFjAAegQIBRAB&url=https%3A%2F%2Flink.springer.com%2Fcontent%2Fpdf%2F10.1007%252FBF02376024.pdf&usg=AOvVaw37VxFvqtPrs7FrpPLfph1-,E
(SrO)0.925(TiO2)0.85(NbO2)0.15,0.187981135,930,0.007089611,0,,https://www.google.com/url?sa=t&rct=j&q=&esrc=s&source=web&cd=&cad=rja&uact=8&ved=2ahUKEwjPtYG3l6XqAhWRbs0KHX4FBqcQFjAAegQIBRAB&url=https%3A%2F%2Flink.springer.com%2Fcontent%2Fpdf%2F10.1007%252FBF02376024.pdf&usg=AOvVaw37VxFvqtPrs7FrpPLfph1-,E
(SrO)0.925(TiO2)0.85(NbO2)0.15,0.089121819,930,0.058007677,0,,https://www.google.com/url?sa=t&rct=j&q=&esrc=s&source=web&cd=&cad=rja&uact=8&ved=2ahUKEwjPtYG3l6XqAhWRbs0KHX4FBqcQFjAAegQIBRAB&url=https%3A%2F%2Flink.springer.com%2Fcontent%2Fpdf%2F10.1007%252FBF02376024.pdf&usg=AOvVaw37VxFvqtPrs7FrpPLfph1-,E
(SrO)0.925(TiO2)0.85(NbO2)0.15,0.075872254,930,0.221003087,0,,https://www.google.com/url?sa=t&rct=j&q=&esrc=s&source=web&cd=&cad=rja&uact=8&ved=2ahUKEwjPtYG3l6XqAhWRbs0KHX4FBqcQFjAAegQIBRAB&url=https%3A%2F%2Flink.springer.com%2Fcontent%2Fpdf%2F10.1007%252FBF02376024.pdf&usg=AOvVaw37VxFvqtPrs7FrpPLfph1-,E
(SrO)0.925(TiO2)0.85(NbO2)0.15,0.064606719,930,0.695542467,0,,https://www.google.com/url?sa=t&rct=j&q=&esrc=s&source=web&cd=&cad=rja&uact=8&ved=2ahUKEwjPtYG3l6XqAhWRbs0KHX4FBqcQFjAAegQIBRAB&url=https%3A%2F%2Flink.springer.com%2Fcontent%2Fpdf%2F10.1007%252FBF02376024.pdf&usg=AOvVaw37VxFvqtPrs7FrpPLfph1-,E
(SrO)0.925(TiO2)0.85(NbO2)0.15,0.049478246,930,1.808262229,0,,https://www.google.com/url?sa=t&rct=j&q=&esrc=s&source=web&cd=&cad=rja&uact=8&ved=2ahUKEwjPtYG3l6XqAhWRbs0KHX4FBqcQFjAAegQIBRAB&url=https%3A%2F%2Flink.springer.com%2Fcontent%2Fpdf%2F10.1007%252FBF02376024.pdf&usg=AOvVaw37VxFvqtPrs7FrpPLfph1-,E
(SrO)0.925(TiO2)0.85(NbO2)0.15,0.039986657,930,2.649942891,0,,https://www.google.com/url?sa=t&rct=j&q=&esrc=s&source=web&cd=&cad=rja&uact=8&ved=2ahUKEwjPtYG3l6XqAhWRbs0KHX4FBqcQFjAAegQIBRAB&url=https%3A%2F%2Flink.springer.com%2Fcontent%2Fpdf%2F10.1007%252FBF02376024.pdf&usg=AOvVaw37VxFvqtPrs7FrpPLfph1-,E
(SrO)0.925(TiO2)0.85(NbO2)0.15,0.030636787,930,4.701096544,0,,https://www.google.com/url?sa=t&rct=j&q=&esrc=s&source=web&cd=&cad=rja&uact=8&ved=2ahUKEwjPtYG3l6XqAhWRbs0KHX4FBqcQFjAAegQIBRAB&url=https%3A%2F%2Flink.springer.com%2Fcontent%2Fpdf%2F10.1007%252FBF02376024.pdf&usg=AOvVaw37VxFvqtPrs7FrpPLfph1-,E
(SrO)0.925(TiO2)0.85(NbO2)0.15,0.017976616,930,21.68201223,0,,https://www.google.com/url?sa=t&rct=j&q=&esrc=s&source=web&cd=&cad=rja&uact=8&ved=2ahUKEwjPtYG3l6XqAhWRbs0KHX4FBqcQFjAAegQIBRAB&url=https%3A%2F%2Flink.springer.com%2Fcontent%2Fpdf%2F10.1007%252FBF02376024.pdf&usg=AOvVaw37VxFvqtPrs7FrpPLfph1-,E
(SrO)0.925(TiO2)0.85(NbO2)0.15,0.012370961,930,100,0,,https://www.google.com/url?sa=t&rct=j&q=&esrc=s&source=web&cd=&cad=rja&uact=8&ved=2ahUKEwjPtYG3l6XqAhWRbs0KHX4FBqcQFjAAegQIBRAB&url=https%3A%2F%2Flink.springer.com%2Fcontent%2Fpdf%2F10.1007%252FBF02376024.pdf&usg=AOvVaw37VxFvqtPrs7FrpPLfph1-,E
(CaO)1(TiO2)0.7(Al2O3)0.15,0.091251411,1121.520272,2.00E+01,0,,https://doi.org/10.1016/0167-2738(92)90095-7,O
(CaO)1(TiO2)0.7(Al2O3)0.15,0.072922561,1081.223072,2.00E+01,0,,https://doi.org/10.1016/0167-2738(92)90095-7,O
(CaO)1(TiO2)0.7(Al2O3)0.15,0.05518822,1054.423065,2.00E+01,0,,https://doi.org/10.1016/0167-2738(92)90095-7,O
(CaO)1(TiO2)0.7(Al2O3)0.15,0.049276934,1021.390552,2.00E+01,0,,https://doi.org/10.1016/0167-2738(92)90095-7,O
(CaO)1(TiO2)0.7(Al2O3)0.15,0.038350254,1000.333265,2.00E+01,0,,https://doi.org/10.1016/0167-2738(92)90095-7,O
(CaO)1(TiO2)0.7(Al2O3)0.15,0.032409382,973.2401463,2.00E+01,0,,https://doi.org/10.1016/0167-2738(92)90095-7,O
(CaO)1(TiO2)0.7(Al2O3)0.15,0.026641682,947.2855099,2.00E+01,0,,https://doi.org/10.1016/0167-2738(92)90095-7,O
(CaO)1(TiO2)0.7(Al2O3)0.15,0.020156617,922.4174353,2.00E+01,0,,https://doi.org/10.1016/0167-2738(92)90095-7,O
(CaO)1(TiO2)0.7(Al2O3)0.15,0.016569467,898.5162381,2.00E+01,0,,https://doi.org/10.1016/0167-2738(92)90095-7,O
(CaO)1(TiO2)0.7(Al2O3)0.15,0.0136207,875.5520678,2.00E+01,0,,https://doi.org/10.1016/0167-2738(92)90095-7,O
(CaO)1(TiO2)0.7(Al2O3)0.15,0.009739088,842.7576377,2.00E+01,0,,https://doi.org/10.1016/0167-2738(92)90095-7,O
(CaO)1(TiO2)0.7(Al2O3)0.15,0.008232832,824.4704938,2.00E+01,0,,https://doi.org/10.1016/0167-2738(92)90095-7,O
(CaO)1(TiO2)0.7(Al2O3)0.15,0.005571516,796.9478883,2.00E+01,0,,https://doi.org/10.1016/0167-2738(92)90095-7,O
(CaO)1(TiO2)0.7(Al2O3)0.15,0.003876226,770.7649488,2.00E+01,0,,https://doi.org/10.1016/0167-2738(92)90095-7,O
(CaO)1(TiO2)0.7(Al2O3)0.15,0.002696776,745.832857,2.00E+01,0,,https://doi.org/10.1016/0167-2738(92)90095-7,O
(CaO)1(TiO2)0.7(Al2O3)0.15,0.0019835,724.1737164,2.00E+01,0,,https://doi.org/10.1016/0167-2738(92)90095-7,O
(CaO)1(TiO2)0.7(Al2O3)0.15,0.00126971,699.385094,2.00E+01,0,,https://doi.org/10.1016/0167-2738(92)90095-7,O
(CaO)1(TiO2)0.7(Al2O3)0.15,0.000811826,668.1588679,2.00E+01,0,,https://doi.org/10.1016/0167-2738(92)90095-7,O
(CaO)1(TiO2)0.7(Al2O3)0.15,0.00061385,649.6408749,2.00E+01,0,,https://doi.org/10.1016/0167-2738(92)90095-7,O
(CaO)1(TiO2)0.7(Fe2O3)0.15,0.163269798,958.1616641,2.00E+01,0,,https://doi.org/10.1016/0167-2738(92)90095-7,O+E
(CaO)1(TiO2)0.7(Fe2O3)0.15,0.123286023,852.9837144,2.00E+01,0,,https://doi.org/10.1016/0167-2738(92)90095-7,O+E
(CaO)1(TiO2)0.7(Fe2O3)0.15,0.06789293,688.7016314,2.00E+01,0,,https://doi.org/10.1016/0167-2738(92)90095-7,O+E
(CaO)1(TiO2)0.7(Fe2O3)0.15,0.032508774,551.9668416,2.00E+01,0,,https://doi.org/10.1016/0167-2738(92)90095-7,O+E
(CaO)1(TiO2)0.7(Fe2O3)0.15,0.015586606,469.6908666,2.00E+01,0,,https://doi.org/10.1016/0167-2738(92)90095-7,O+E
(CaO)1(TiO2)0.7(Fe2O3)0.15,0.006726182,389.9861057,2.00E+01,0,,https://doi.org/10.1016/0167-2738(92)90095-7,O+E
(CaO)1(TiO2)0.7(Fe2O3)0.15,0.002802358,322.0439338,2.00E+01,0,,https://doi.org/10.1016/0167-2738(92)90095-7,O+E
(BaO)1(ZrO2)0.7(In2O3)0.15,0.006103083,702.550236,20,1.9,3,https://doi.org/10.1016/j.ssi.2011.06.014,H
(BaO)1(ZrO2)0.7(In2O3)0.15,0.003834343,651.5000765,20,1.9,3,https://doi.org/10.1016/j.ssi.2011.06.014,H
(BaO)1(ZrO2)0.7(In2O3)0.15,0.002297149,601.5003213,20,1.9,3,https://doi.org/10.1016/j.ssi.2011.06.014,H
(BaO)1(ZrO2)0.7(In2O3)0.15,0.00138291,550.201869,20,1.9,3,https://doi.org/10.1016/j.ssi.2011.06.014,H
(BaO)1(ZrO2)0.7(In2O3)0.15,0.000794188,500.1793572,20,1.9,3,https://doi.org/10.1016/j.ssi.2011.06.014,H
(BaO)1(ZrO2)0.7(In2O3)0.15,0.000435814,450.3667914,20,1.9,3,https://doi.org/10.1016/j.ssi.2011.06.014,H
(BaO)1(ZrO2)0.7(In2O3)0.15,0.000246371,400.3640254,20,1.9,3,https://doi.org/10.1016/j.ssi.2011.06.014,H
(BaO)1(ZrO2)0.7(In2O3)0.15,0.001673233,702.550236,0,0,3,https://doi.org/10.1016/j.ssi.2011.06.014,H
(BaO)1(ZrO2)0.7(In2O3)0.15,0.001362142,651.5000765,0,0,3,https://doi.org/10.1016/j.ssi.2011.06.014,H
(BaO)1(ZrO2)0.7(In2O3)0.15,0.001057422,601.5003213,0,0,3,https://doi.org/10.1016/j.ssi.2011.06.014,H
(BaO)1(ZrO2)0.7(In2O3)0.15,0.000823446,550.201869,0,0,3,https://doi.org/10.1016/j.ssi.2011.06.014,H
(BaO)1(ZrO2)0.7(In2O3)0.15,0.000590077,500.1793572,0,0,3,https://doi.org/10.1016/j.ssi.2011.06.014,H
(BaO)1(ZrO2)0.7(In2O3)0.15,0.000400341,450.3667914,0,0,3,https://doi.org/10.1016/j.ssi.2011.06.014,H
(BaO)1(ZrO2)0.7(In2O3)0.15,0.000252885,400.3640254,0,0,3,https://doi.org/10.1016/j.ssi.2011.06.014,H
(BaO)1(ZrO2)0.7(In2O3)0.15,0.006109311,702.550236,20,0,3,https://doi.org/10.1016/j.ssi.2011.06.014,H
(BaO)1(ZrO2)0.7(In2O3)0.15,0.00456207,651.5000765,20,0,3,https://doi.org/10.1016/j.ssi.2011.06.014,H
(BaO)1(ZrO2)0.7(In2O3)0.15,0.002769465,601.5003213,20,0,3,https://doi.org/10.1016/j.ssi.2011.06.014,H
(BaO)1(ZrO2)0.7(In2O3)0.15,0.000990943,550.201869,20,0,3,https://doi.org/10.1016/j.ssi.2011.06.014,H
(BaO)1(ZrO2)0.7(In2O3)0.15,0.000508835,500.1793572,20,0,3,https://doi.org/10.1016/j.ssi.2011.06.014,H
(BaO)1(ZrO2)0.7(In2O3)0.15,0.000240974,450.3667914,20,0,3,https://doi.org/10.1016/j.ssi.2011.06.014,H
(BaO)1(ZrO2)0.7(In2O3)0.15,0.000105117,400.3640254,20,0,3,https://doi.org/10.1016/j.ssi.2011.06.014,H
(BaO)1(Fe2O3)0.425(CuO)0.15,7.606837607,297.7207977,20,0,1,https://doi.org/10.1016/j.ijhydene.2016.01.071,O+E
(BaO)1(Fe2O3)0.425(CuO)0.15,8.290598291,313.6752137,20,0,1,https://doi.org/10.1016/j.ijhydene.2016.01.071,O+E
(BaO)1(Fe2O3)0.425(CuO)0.15,8.905982906,319.6581197,20,0,1,https://doi.org/10.1016/j.ijhydene.2016.01.071,O+E
(BaO)1(Fe2O3)0.425(CuO)0.15,9.863247863,339.6011396,20,0,1,https://doi.org/10.1016/j.ijhydene.2016.01.071,O+E
(BaO)1(Fe2O3)0.425(CuO)0.15,10.68376068,355.5555556,20,0,1,https://doi.org/10.1016/j.ijhydene.2016.01.071,O+E
(BaO)1(Fe2O3)0.425(CuO)0.15,11.57264957,367.5213675,20,0,1,https://doi.org/10.1016/j.ijhydene.2016.01.071,O+E
(BaO)1(Fe2O3)0.425(CuO)0.15,12.39316239,379.4871795,20,0,1,https://doi.org/10.1016/j.ijhydene.2016.01.071,O+E
(BaO)1(Fe2O3)0.425(CuO)0.15,13.14529915,395.4415954,20,0,1,https://doi.org/10.1016/j.ijhydene.2016.01.071,O+E
(BaO)1(Fe2O3)0.425(CuO)0.15,13.82905983,409.4017094,20,0,1,https://doi.org/10.1016/j.ijhydene.2016.01.071,O+E
(BaO)1(Fe2O3)0.425(CuO)0.15,14.64957265,425.3561254,20,0,1,https://doi.org/10.1016/j.ijhydene.2016.01.071,O+E
(BaO)1(Fe2O3)0.425(CuO)0.15,15.1965812,443.3048433,20,0,1,https://doi.org/10.1016/j.ijhydene.2016.01.071,O+E
(BaO)1(Fe2O3)0.425(CuO)0.15,15.81196581,463.2478632,20,0,1,https://doi.org/10.1016/j.ijhydene.2016.01.071,O+E
(BaO)1(Fe2O3)0.425(CuO)0.15,15.94871795,489.1737892,20,0,1,https://doi.org/10.1016/j.ijhydene.2016.01.071,O+E
(BaO)1(Fe2O3)0.425(CuO)0.15,16.01709402,521.0826211,20,0,1,https://doi.org/10.1016/j.ijhydene.2016.01.071,E
(BaO)1(Fe2O3)0.425(CuO)0.15,15.88034188,543.019943,20,0,1,https://doi.org/10.1016/j.ijhydene.2016.01.071,E
(BaO)1(Fe2O3)0.425(CuO)0.15,15.47008547,568.9458689,20,0,1,https://doi.org/10.1016/j.ijhydene.2016.01.071,E
(BaO)1(Fe2O3)0.425(CuO)0.15,15.26495726,592.8774929,20,0,1,https://doi.org/10.1016/j.ijhydene.2016.01.071,E
(BaO)1(Fe2O3)0.425(CuO)0.15,14.78632479,618.8034188,20,0,1,https://doi.org/10.1016/j.ijhydene.2016.01.071,E
(BaO)1(Fe2O3)0.425(CuO)0.15,14.37606838,636.7521368,20,0,1,https://doi.org/10.1016/j.ijhydene.2016.01.071,E
(BaO)1(Fe2O3)0.425(CuO)0.15,13.82905983,658.6894587,20,0,1,https://doi.org/10.1016/j.ijhydene.2016.01.071,E
(BaO)1(Fe2O3)0.425(CuO)0.15,13.14529915,682.6210826,20,0,1,https://doi.org/10.1016/j.ijhydene.2016.01.071,E
(BaO)1(Fe2O3)0.425(CuO)0.15,12.39316239,708.5470085,20,0,1,https://doi.org/10.1016/j.ijhydene.2016.01.071,E
(BaO)1(Fe2O3)0.425(CuO)0.15,11.64102564,732.4786325,20,0,1,https://doi.org/10.1016/j.ijhydene.2016.01.071,E
(BaO)1(Fe2O3)0.425(CuO)0.15,11.16239316,752.4216524,20,0,1,https://doi.org/10.1016/j.ijhydene.2016.01.071,E
(BaO)1(Fe2O3)0.425(CuO)0.15,10.54700855,772.3646724,20,0,1,https://doi.org/10.1016/j.ijhydene.2016.01.071,E
(BaO)1(Fe2O3)0.425(CuO)0.15,9.931623932,798.2905983,20,0,1,https://doi.org/10.1016/j.ijhydene.2016.01.071,E
(BaO)1(Fe2O3)0.425(CuO)0.15,9.111111111,826.2108262,20,0,1,https://doi.org/10.1016/j.ijhydene.2016.01.071,E
(BaO)1(SnO2)0.75(Y2O3)0.125,0.001309102,831.6139893,0,2.40E+00,,https://doi.org/10.1016/j.ssi.2012.02.045,H
(BaO)1(SnO2)0.75(Y2O3)0.125,0.00079304,791.1843925,0,2.40E+00,,https://doi.org/10.1016/j.ssi.2012.02.045,H
(BaO)1(SnO2)0.75(Y2O3)0.125,0.000587566,748.7525345,0,2.40E+00,,https://doi.org/10.1016/j.ssi.2012.02.045,H
(BaO)1(SnO2)0.75(Y2O3)0.125,0.000506558,705.1321148,0,2.40E+00,,https://doi.org/10.1016/j.ssi.2012.02.045,H
(BaO)1(SnO2)0.75(Y2O3)0.125,0.000482317,663.0506,0,2.40E+00,,https://doi.org/10.1016/j.ssi.2012.02.045,H
(BaO)1(SnO2)0.75(Y2O3)0.125,0.000418231,618.9332574,0,2.40E+00,,https://doi.org/10.1016/j.ssi.2012.02.045,H
(BaO)1(SnO2)0.75(Y2O3)0.125,0.000624107,577.0574045,0,2.40E+00,,https://doi.org/10.1016/j.ssi.2012.02.045,H
(BaO)1(SnO2)0.75(Y2O3)0.125,0.000494514,531.4988127,0,2.40E+00,,https://doi.org/10.1016/j.ssi.2012.02.045,H
(BaO)1(SnO2)0.75(Y2O3)0.125,0.000356877,485.2605718,0,2.40E+00,,https://doi.org/10.1016/j.ssi.2012.02.045,H
(BaO)1(SnO2)0.75(Y2O3)0.125,0.000188871,392.5182871,0,2.40E+00,,https://doi.org/10.1016/j.ssi.2012.02.045,H
(BaO)1(SnO2)0.75(Y2O3)0.125,9.88746E-05,342.6472643,0,2.40E+00,,https://doi.org/10.1016/j.ssi.2012.02.045,H
(BaO)1(SnO2)0.75(Y2O3)0.125,4.10559E-05,290.1043498,0,2.40E+00,,https://doi.org/10.1016/j.ssi.2012.02.045,H
(SrO)1(MoO2)0.9(CoO2)0.1,386.5671642,21.51394422,0,0,1,https://doi.org/10.1016/j.jpowsour.2014.02.031,E
(SrO)1(MoO2)0.9(CoO2)0.1,308.9552239,129.0836653,0,0,1,https://doi.org/10.1016/j.jpowsour.2014.02.031,E
(SrO)1(MoO2)0.9(CoO2)0.1,279.1044776,200.7968127,0,0,1,https://doi.org/10.1016/j.jpowsour.2014.02.031,E
(SrO)1(MoO2)0.9(CoO2)0.1,246.2686567,326.2948207,0,0,1,https://doi.org/10.1016/j.jpowsour.2014.02.031,E
(SrO)1(MoO2)0.9(CoO2)0.1,225.3731343,394.4223108,0,0,1,https://doi.org/10.1016/j.jpowsour.2014.02.031,E
(SrO)1(MoO2)0.9(CoO2)0.1,216.4179104,448.2071713,0,0,1,https://doi.org/10.1016/j.jpowsour.2014.02.031,E
(SrO)1(MoO2)0.9(CoO2)0.1,211.9402985,494.8207171,0,0,1,https://doi.org/10.1016/j.jpowsour.2014.02.031,E
(SrO)1(MoO2)0.9(CoO2)0.1,204.4776119,548.6055777,0,0,1,https://doi.org/10.1016/j.jpowsour.2014.02.031,E
(SrO)1(MoO2)0.9(CoO2)0.1,194.0298507,649.0039841,0,0,1,https://doi.org/10.1016/j.jpowsour.2014.02.031,E
(SrO)1(MoO2)0.9(CoO2)0.1,182.0895522,749.4023904,0,0,1,https://doi.org/10.1016/j.jpowsour.2014.02.031,E
(SrO)1(MoO2)0.9(CoO2)0.1,171.641791,846.2151394,0,0,1,https://doi.org/10.1016/j.jpowsour.2014.02.031,E
(BaO)1(CeO2)0.9(YbO)0.1,0.023833955,746.5530726,20,1.9,1,https://doi.org/10.1016/j.jpowsour.2010.11.120,O+H
(BaO)1(CeO2)0.9(YbO)0.1,0.017531757,697.7446809,20,1.9,1,https://doi.org/10.1016/j.jpowsour.2010.11.120,O+H
(BaO)1(CeO2)0.9(YbO)0.1,0.012897504,648.7171717,20,1.9,1,https://doi.org/10.1016/j.jpowsour.2010.11.120,O+H
(BaO)1(CeO2)0.9(YbO)0.1,0.00916995,600.2057416,20,1.9,1,https://doi.org/10.1016/j.jpowsour.2010.11.120,O+H
(BaO)1(CeO2)0.9(YbO)0.1,0.006748387,549.0720721,20,1.9,1,https://doi.org/10.1016/j.jpowsour.2010.11.120,O+H
(BaO)1(CeO2)0.9(YbO)0.1,0.004966883,500.3050847,20,1.9,1,https://doi.org/10.1016/j.jpowsour.2010.11.120,O+H
(BaO)1(CeO2)0.9(YbO)0.1,0.003299591,451.2063492,20,1.9,1,https://doi.org/10.1016/j.jpowsour.2010.11.120,O+H
(BaO)1(CeO2)0.9(YbO)0.1,0.002118942,400.4317343,20,1.9,1,https://doi.org/10.1016/j.jpowsour.2010.11.120,O+H
(BaO)1(CeO2)0.9(YbO)0.1,0.001187002,349.8668942,20,1.9,1,https://doi.org/10.1016/j.jpowsour.2010.11.120,O+H
(BaO)1(CeO2)0.9(YbO)0.1,0.000665254,299.1003135,20,1.9,1,https://doi.org/10.1016/j.jpowsour.2010.11.120,O+H
(BaO)1(CeO2)0.9(YbO)0.1,6.76185E-05,201.025974,20,1.9,1,https://doi.org/10.1016/j.jpowsour.2010.11.120,O+H
(BaO)1(CeO2)0.9(YbO)0.1,1.14611E-05,149.4537037,20,1.9,1,https://doi.org/10.1016/j.jpowsour.2010.11.120,O+H
(BaO)1(CeO2)0.9(YbO)0.1,0.012817599,752.2808989,0,1.9,1,https://doi.org/10.1016/j.jpowsour.2010.11.120,O+H
(BaO)1(CeO2)0.9(YbO)0.1,0.011177049,702.9358289,0,1.9,1,https://doi.org/10.1016/j.jpowsour.2010.11.120,H
(BaO)1(CeO2)0.9(YbO)0.1,0.009418412,653.3959391,0,1.9,1,https://doi.org/10.1016/j.jpowsour.2010.11.120,H
(BaO)1(CeO2)0.9(YbO)0.1,0.007936486,600.2057416,0,1.9,1,https://doi.org/10.1016/j.jpowsour.2010.11.120,H
(BaO)1(CeO2)0.9(YbO)0.1,0.006034887,552.7918552,0,1.9,1,https://doi.org/10.1016/j.jpowsour.2010.11.120,H
(BaO)1(CeO2)0.9(YbO)0.1,0.004588915,503.5957447,0,1.9,1,https://doi.org/10.1016/j.jpowsour.2010.11.120,H
(BaO)1(CeO2)0.9(YbO)0.1,0.003042786,448.3438735,0,1.9,1,https://doi.org/10.1016/j.jpowsour.2010.11.120,H
(BaO)1(CeO2)0.9(YbO)0.1,0.001949678,397.9558824,0,1.9,1,https://doi.org/10.1016/j.jpowsour.2010.11.120,H
(BaO)1(CeO2)0.9(YbO)0.1,0.001017267,352,0,1.9,1,https://doi.org/10.1016/j.jpowsour.2010.11.120,H
(BaO)1(CeO2)0.9(YbO)0.1,0.000417655,300.8993711,0,1.9,1,https://doi.org/10.1016/j.jpowsour.2010.11.120,H
(BaO)1(CeO2)0.9(YbO)0.1,0.000144494,249.9226361,0,1.9,1,https://doi.org/10.1016/j.jpowsour.2010.11.120,H
(BaO)1(CeO2)0.9(YbO)0.1,3.93365E-05,198.5762274,0,1.9,1,https://doi.org/10.1016/j.jpowsour.2010.11.120,H
(BaO)1(CeO2)0.9(YbO)0.1,7.86884E-06,149.4537037,0,1.9,1,https://doi.org/10.1016/j.jpowsour.2010.11.120,H
(BaO)1(ZrO2)0.9(YbO)0.1,0.000667485,598.7855189,0,1.9,,https://doi.org/10.1016/j.jallcom.2018.08.329,H
(BaO)1(ZrO2)0.9(YbO)0.1,0.000539152,574.8183753,0,1.9,,https://doi.org/10.1016/j.jallcom.2018.08.329,H
(BaO)1(ZrO2)0.9(YbO)0.1,0.000405398,550.7118732,0,1.9,,https://doi.org/10.1016/j.jallcom.2018.08.329,H
(BaO)1(ZrO2)0.9(YbO)0.1,0.000319816,525.2631931,0,1.9,,https://doi.org/10.1016/j.jallcom.2018.08.329,H
(BaO)1(ZrO2)0.9(YbO)0.1,0.000258405,500.087498,0,1.9,,https://doi.org/10.1016/j.jallcom.2018.08.329,H
