Repository: waccoco/2024_NCTU_MI_course

File: Dataset/perovskite_conductivity_mlready.csv (part 18 of 21)
Composition,Conductivity (S/cm),Temperature (degC),PO2 (%),PH2O (%),Grainsize,Ref,Carrier Type
(BaO)1(CeO2)0.85(Sm2O3)0.075,0.012666645,700,0,1.9,4,https://doi.org/10.1016/j.jpowsour.2008.01.036,H
(BaO)1(CeO2)0.85(Sm2O3)0.075,0.014571293,750,0,1.9,4,https://doi.org/10.1016/j.jpowsour.2008.01.036,H
(BaO)1(CeO2)0.85(Sm2O3)0.075,0.016762338,800,0,1.9,4,https://doi.org/10.1016/j.jpowsour.2008.01.036,H
(BaO)1(CeO2)0.85(Sm2O3)0.075,0.021418965,850,0,1.9,4,https://doi.org/10.1016/j.jpowsour.2008.01.036,H
(BaO)1(CeO2)0.85(Sm2O3)0.075,0.0293549,900,0,1.9,4,https://doi.org/10.1016/j.jpowsour.2008.01.036,H
(BaO)1(SnO2)0.875(Y2O3)0.0625,0.024140228,828.2282835,0,2.40E+00,,https://doi.org/10.1016/j.ssi.2012.02.045,H
(BaO)1(SnO2)0.875(Y2O3)0.0625,0.015571402,775.2479355,0,2.40E+00,,https://doi.org/10.1016/j.ssi.2012.02.045,H
(BaO)1(SnO2)0.875(Y2O3)0.0625,0.007394973,734.1277665,0,2.40E+00,,https://doi.org/10.1016/j.ssi.2012.02.045,H
(BaO)1(SnO2)0.875(Y2O3)0.0625,0.003870273,696.096486,0,2.40E+00,,https://doi.org/10.1016/j.ssi.2012.02.045,H
(BaO)1(SnO2)0.875(Y2O3)0.0625,0.001676501,652.9104403,0,2.40E+00,,https://doi.org/10.1016/j.ssi.2012.02.045,H
(BaO)1(SnO2)0.875(Y2O3)0.0625,0.000766745,608.0168793,0,2.40E+00,,https://doi.org/10.1016/j.ssi.2012.02.045,H
(BaO)1(SnO2)0.875(Y2O3)0.0625,0.000427135,565.6322715,0,2.40E+00,,https://doi.org/10.1016/j.ssi.2012.02.045,H
(BaO)1(SnO2)0.875(Y2O3)0.0625,0.000178433,519.8776255,0,2.40E+00,,https://doi.org/10.1016/j.ssi.2012.02.045,H
(BaO)1(SnO2)0.875(Y2O3)0.0625,0.000182114,473.6124371,0,2.40E+00,,https://doi.org/10.1016/j.ssi.2012.02.045,H
(BaO)1(SnO2)0.875(Y2O3)0.0625,0.000120169,425.6866372,0,2.40E+00,,https://doi.org/10.1016/j.ssi.2012.02.045,H
(BaO)1(SnO2)0.875(Y2O3)0.0625,7.23169E-05,377.6572147,0,2.40E+00,,https://doi.org/10.1016/j.ssi.2012.02.045,H
(BaO)1(SnO2)0.875(Y2O3)0.0625,3.25941E-05,329.9176268,0,2.40E+00,,https://doi.org/10.1016/j.ssi.2012.02.045,H
(BaO)1(SnO2)0.875(Y2O3)0.0625,9.60875E-06,277.3566321,0,2.40E+00,,https://doi.org/10.1016/j.ssi.2012.02.045,H
(BaO)1(SnO2)0.875(Y2O3)0.0625,0.000964348,700,9.71511E-05,0.00E+00,,https://doi.org/10.1016/j.ssi.2012.02.045,H+E
(BaO)1(SnO2)0.875(Y2O3)0.0625,0.00097496,700,0.000952971,0.00E+00,,https://doi.org/10.1016/j.ssi.2012.02.045,H+E
(BaO)1(SnO2)0.875(Y2O3)0.0625,0.000979815,700,0.009621961,0.00E+00,,https://doi.org/10.1016/j.ssi.2012.02.045,H+E
(BaO)1(SnO2)0.875(Y2O3)0.0625,0.001136259,700,0.097151095,0.00E+00,,https://doi.org/10.1016/j.ssi.2012.02.045,H+E
(BaO)1(SnO2)0.875(Y2O3)0.0625,0.001613701,700,1.428274608,0.00E+00,,https://doi.org/10.1016/j.ssi.2012.02.045,H+E
(BaO)1(SnO2)0.875(Y2O3)0.0625,0.002238419,700,10.1945533,0.00E+00,,https://doi.org/10.1016/j.ssi.2012.02.045,H+E
(BaO)1(SnO2)0.875(Y2O3)0.0625,0.002447334,700,18.1724811,0.00E+00,,https://doi.org/10.1016/j.ssi.2012.02.045,H+E
(BaO)1(SnO2)0.875(Y2O3)0.0625,0.002943053,700,54.50064896,0.00E+00,,https://doi.org/10.1016/j.ssi.2012.02.045,H+E
(BaO)1(SnO2)0.875(Y2O3)0.0625,0.003217772,700,94.38335208,0.00E+00,,https://doi.org/10.1016/j.ssi.2012.02.045,H+E
(BaO)1(SnO2)0.875(Y2O3)0.0625,0.001395939,750,9.16945E-05,0.00E+00,,https://doi.org/10.1016/j.ssi.2012.02.045,H+E
(BaO)1(SnO2)0.875(Y2O3)0.0625,0.001428203,750,0.000952971,0.00E+00,,https://doi.org/10.1016/j.ssi.2012.02.045,H+E
(BaO)1(SnO2)0.875(Y2O3)0.0625,0.00142676,750,0.00990412,0.00E+00,,https://doi.org/10.1016/j.ssi.2012.02.045,H+E
(BaO)1(SnO2)0.875(Y2O3)0.0625,0.00162522,750,0.1,0.00E+00,,https://doi.org/10.1016/j.ssi.2012.02.045,H+E
(BaO)1(SnO2)0.875(Y2O3)0.0625,0.00226718,750,1.470158018,0.00E+00,,https://doi.org/10.1016/j.ssi.2012.02.045,H+E
(BaO)1(SnO2)0.875(Y2O3)0.0625,0.003126139,750,10.80121979,0.00E+00,,https://doi.org/10.1016/j.ssi.2012.02.045,H+E
(BaO)1(SnO2)0.875(Y2O3)0.0625,0.003438441,750,18.1724811,0.00E+00,,https://doi.org/10.1016/j.ssi.2012.02.045,H+E
(BaO)1(SnO2)0.875(Y2O3)0.0625,0.004110219,750,57.74392174,0.00E+00,,https://doi.org/10.1016/j.ssi.2012.02.045,H+E
(BaO)1(SnO2)0.875(Y2O3)0.0625,0.004493887,750,100,0.00E+00,,https://doi.org/10.1016/j.ssi.2012.02.045,H+E
(BaO)1(SnO2)0.875(Y2O3)0.0625,0.001949593,800,9.16945E-05,0.00E+00,,https://doi.org/10.1016/j.ssi.2012.02.045,H+E
(BaO)1(SnO2)0.875(Y2O3)0.0625,0.001959252,800,0.000980916,0.00E+00,,https://doi.org/10.1016/j.ssi.2012.02.045,H+E
(BaO)1(SnO2)0.875(Y2O3)0.0625,0.001980813,800,0.009621961,0.00E+00,,https://doi.org/10.1016/j.ssi.2012.02.045,H+E
(BaO)1(SnO2)0.875(Y2O3)0.0625,0.002242893,800,0.1,0.00E+00,,https://doi.org/10.1016/j.ssi.2012.02.045,H+E
(BaO)1(SnO2)0.875(Y2O3)0.0625,0.003110224,800,1.470158018,0.00E+00,,https://doi.org/10.1016/j.ssi.2012.02.045,H+E
(BaO)1(SnO2)0.875(Y2O3)0.0625,0.004237777,800,10.49350327,0.00E+00,,https://doi.org/10.1016/j.ssi.2012.02.045,H+E
(BaO)1(SnO2)0.875(Y2O3)0.0625,0.004661015,800,18.70537965,0.00E+00,,https://doi.org/10.1016/j.ssi.2012.02.045,H+E
(BaO)1(SnO2)0.875(Y2O3)0.0625,0.005538721,800,54.50064896,0.00E+00,,https://doi.org/10.1016/j.ssi.2012.02.045,H+E
(BaO)1(SnO2)0.875(Y2O3)0.0625,0.006128336,800,97.15109473,0.00E+00,,https://doi.org/10.1016/j.ssi.2012.02.045,H+E
(BaO)1(SnO2)0.875(Y2O3)0.0625,0.002627107,850,9.16945E-05,0.00E+00,,https://doi.org/10.1016/j.ssi.2012.02.045,H+E
(BaO)1(SnO2)0.875(Y2O3)0.0625,0.00262442,850,0.000980916,0.00E+00,,https://doi.org/10.1016/j.ssi.2012.02.045,H+E
(BaO)1(SnO2)0.875(Y2O3)0.0625,0.002653301,850,0.009621961,0.00E+00,,https://doi.org/10.1016/j.ssi.2012.02.045,H+E
(BaO)1(SnO2)0.875(Y2O3)0.0625,0.002986489,850,0.1,0.00E+00,,https://doi.org/10.1016/j.ssi.2012.02.045,H+E
(BaO)1(SnO2)0.875(Y2O3)0.0625,0.004067916,850,1.470158018,0.00E+00,,https://doi.org/10.1016/j.ssi.2012.02.045,H+E
(BaO)1(SnO2)0.875(Y2O3)0.0625,0.005609115,850,10.80121979,0.00E+00,,https://doi.org/10.1016/j.ssi.2012.02.045,H+E
(BaO)1(SnO2)0.875(Y2O3)0.0625,0.00613262,850,19.25390517,0.00E+00,,https://doi.org/10.1016/j.ssi.2012.02.045,H+E
(BaO)1(SnO2)0.875(Y2O3)0.0625,0.007244099,850,56.09885212,0.00E+00,,https://doi.org/10.1016/j.ssi.2012.02.045,H+E
(BaO)1(SnO2)0.875(Y2O3)0.0625,0.008015257,850,100,0.00E+00,,https://doi.org/10.1016/j.ssi.2012.02.045,H+E
(CaO)1(TiO2)0.95(MgO)0.05,0.044733729,1215.07945,2.00E+01,0,,https://doi.org/10.1016/0167-2738(92)90095-7,O+E
(CaO)1(TiO2)0.95(MgO)0.05,0.030148151,1105.566068,2.00E+01,0,,https://doi.org/10.1016/0167-2738(92)90095-7,O+E
(CaO)1(TiO2)0.95(MgO)0.05,0.026918941,1069.973291,2.00E+01,0,,https://doi.org/10.1016/0167-2738(92)90095-7,O+E
(CaO)1(TiO2)0.95(MgO)0.05,0.019758144,1007.560154,2.00E+01,0,,https://doi.org/10.1016/0167-2738(92)90095-7,O+E
(CaO)1(TiO2)0.95(MgO)0.05,0.013693416,928.6919749,2.00E+01,0,,https://doi.org/10.1016/0167-2738(92)90095-7,O+E
(CaO)1(TiO2)0.95(MgO)0.05,0.010335704,881.3088475,2.00E+01,0,,https://doi.org/10.1016/0167-2738(92)90095-7,O+E
(CaO)1(TiO2)0.95(MgO)0.05,0.008252338,845.4750533,2.00E+01,0,,https://doi.org/10.1016/0167-2738(92)90095-7,O+E
(CaO)1(TiO2)0.95(MgO)0.05,0.004974743,775.382888,2.00E+01,0,,https://doi.org/10.1016/0167-2738(92)90095-7,O+E
(CaO)1(TiO2)0.95(MgO)0.05,0.003550739,734.7858101,2.00E+01,0,,https://doi.org/10.1016/0167-2738(92)90095-7,O+E
(CaO)1(TiO2)0.95(MgO)0.05,0.001811579,671.7971902,2.00E+01,0,,https://doi.org/10.1016/0167-2738(92)90095-7,O+E
(CaO)1(TiO2)0.95(MgO)0.05,0.001222715,635.1681612,2.00E+01,0,,https://doi.org/10.1016/0167-2738(92)90095-7,O+E
(CaO)1(TiO2)0.95(MgO)0.05,0.000606271,579.0195324,2.00E+01,0,,https://doi.org/10.1016/0167-2738(92)90095-7,O+E
(CaO)1(TiO2)0.95(MgO)0.05,0.006573659,800,79.28142588,0,,https://doi.org/10.1016/0013-7480(71)90121-5,O
(CaO)1(TiO2)0.95(MgO)0.05,0.00575787,800,19.3986059,0,,https://doi.org/10.1016/0013-7480(71)90121-5,O
(CaO)1(TiO2)0.95(MgO)0.05,0.004825849,800,2.043921677,0,,https://doi.org/10.1016/0013-7480(71)90121-5,O
(CaO)1(TiO2)0.95(MgO)0.05,0.00437102,800,0.142179054,0,,https://doi.org/10.1016/0013-7480(71)90121-5,O
(CaO)1(TiO2)0.95(MgO)0.05,0.004092332,800,0.015081756,0,,https://doi.org/10.1016/0013-7480(71)90121-5,O
(CaO)1(TiO2)0.95(MgO)0.05,0.003546206,800,0.00090963,0,,https://doi.org/10.1016/0013-7480(71)90121-5,O
(CaO)1(TiO2)0.95(MgO)0.05,0.003397519,800,2.20675E-06,0,,https://doi.org/10.1016/0013-7480(71)90121-5,O
(CaO)1(TiO2)0.95(MgO)0.05,0.0033276,800,8.15816E-09,0,,https://doi.org/10.1016/0013-7480(71)90121-5,O
(CaO)1(TiO2)0.95(MgO)0.05,0.003519816,800,2.84517E-10,0,,https://doi.org/10.1016/0013-7480(71)90121-5,O
(CaO)1(TiO2)0.95(MgO)0.05,0.003409314,800,1.20905E-12,0,,https://doi.org/10.1016/0013-7480(71)90121-5,O
(CaO)1(TiO2)0.95(MgO)0.05,0.003815203,800,7.3035E-16,0,,https://doi.org/10.1016/0013-7480(71)90121-5,O
(CaO)1(TiO2)0.95(MgO)0.05,0.003991292,800,2.21292E-17,0,,https://doi.org/10.1016/0013-7480(71)90121-5,O
(CaO)1(TiO2)0.95(MgO)0.05,0.004461211,800,1.79341E-18,0,,https://doi.org/10.1016/0013-7480(71)90121-5,O
(CaO)1(TiO2)0.95(MgO)0.05,0.005448199,800,1.46127E-19,0,,https://doi.org/10.1016/0013-7480(71)90121-5,O
(CaO)1(TiO2)0.95(MgO)0.05,0.006654442,800,6.80181E-21,0,,https://doi.org/10.1016/0013-7480(71)90121-5,O
(BaO)1(ZrO2)0.95(YbO)0.05,6.72892E-05,598.7855189,0,1.9,,https://doi.org/10.1016/j.jallcom.2018.08.329,H
(BaO)1(ZrO2)0.95(YbO)0.05,4.82269E-05,574.8183753,0,1.9,,https://doi.org/10.1016/j.jallcom.2018.08.329,H
(BaO)1(ZrO2)0.95(YbO)0.05,3.54045E-05,550.7118732,0,1.9,,https://doi.org/10.1016/j.jallcom.2018.08.329,H
(BaO)1(ZrO2)0.95(YbO)0.05,2.66253E-05,525.2631931,0,1.9,,https://doi.org/10.1016/j.jallcom.2018.08.329,H
(BaO)1(ZrO2)0.95(YbO)0.05,1.95521E-05,500.087498,0,1.9,,https://doi.org/10.1016/j.jallcom.2018.08.329,H
(BaO)1(ZrO2)0.95(YbO)0.05,1.43594E-05,475.2780213,0,1.9,,https://doi.org/10.1016/j.jallcom.2018.08.329,H
(BaO)1(ZrO2)0.95(YbO)0.05,9.35969E-06,449.8186905,0,1.9,,https://doi.org/10.1016/j.jallcom.2018.08.329,H
(BaO)1(ZrO2)0.95(YbO)0.05,6.71424E-06,423.9962088,0,1.9,,https://doi.org/10.1016/j.jallcom.2018.08.329,H
(BaO)1(ZrO2)0.95(YbO)0.05,4.48345E-06,399.4817107,0,1.9,,https://doi.org/10.1016/j.jallcom.2018.08.329,H
(BaO)1(ZrO2)0.95(YbO)0.05,2.85479E-06,374.4332927,0,1.9,,https://doi.org/10.1016/j.jallcom.2018.08.329,H
(BaO)1(ZrO2)0.95(YbO)0.05,1.61332E-06,349.5579578,0,1.9,,https://doi.org/10.1016/j.jallcom.2018.08.329,H
(SrO)1(CeO2)0.95(YbO)0.05,0.016132152,999.3658052,0,0,,https://doi.org/10.1016/0167-2738(95)00051-7,H
(SrO)1(CeO2)0.95(YbO)0.05,0.012814224,953.0536398,0,0,,https://doi.org/10.1016/0167-2738(95)00051-7,H
(SrO)1(CeO2)0.95(YbO)0.05,0.011728184,936.8298677,0,0,,https://doi.org/10.1016/0167-2738(95)00051-7,H
(SrO)1(CeO2)0.95(YbO)0.05,0.0101787,903.4705882,0,0,,https://doi.org/10.1016/0167-2738(95)00051-7,H
(SrO)1(CeO2)0.95(YbO)0.05,0.007666822,840.0434783,0,0,,https://doi.org/10.1016/0167-2738(95)00051-7,H
(SrO)1(CeO2)0.95(YbO)0.05,0.006309573,809.9103215,0,0,,https://doi.org/10.1016/0167-2738(95)00051-7,H
(SrO)1(CeO2)0.95(YbO)0.05,0.004837438,744.4880763,0,0,,https://doi.org/10.1016/0167-2738(95)00051-7,H
(SrO)1(CeO2)0.95(YbO)0.05,0.003842513,708.595092,0,0,,https://doi.org/10.1016/0167-2738(95)00051-7,H
(SrO)1(CeO2)0.95(YbO)0.05,0.002945987,662.6725146,0,0,,https://doi.org/10.1016/0167-2738(95)00051-7,H
(SrO)1(CeO2)0.95(YbO)0.05,0.00206721,610.9779006,0,0,,https://doi.org/10.1016/0167-2738(95)00051-7,H
(BaO)1(CeO2)0.95(CaO)0.05,0.008138964,999.932543,0,0,,https://doi.org/10.1149/1.2095649,H
(BaO)1(CeO2)0.95(CaO)0.05,0.006420784,960.2662871,0,0,,https://doi.org/10.1149/1.2095649,H
(BaO)1(CeO2)0.95(CaO)0.05,0.005391472,920.3321573,0,0,,https://doi.org/10.1149/1.2095649,H
(BaO)1(CeO2)0.95(CaO)0.05,0.004527167,880.4789083,0,0,,https://doi.org/10.1149/1.2095649,H
(BaO)1(CeO2)0.95(CaO)0.05,0.003946444,838.6527721,0,0,,https://doi.org/10.1149/1.2095649,H
(BaO)1(CeO2)0.95(CaO)0.05,0.003397546,799.7651387,0,0,,https://doi.org/10.1149/1.2095649,H
(BaO)1(CeO2)0.95(CaO)0.05,0.002817504,759.6457509,0,0,,https://doi.org/10.1149/1.2095649,H
(BaO)1(CeO2)0.95(CaO)0.05,0.002250627,720.6498455,0,0,,https://doi.org/10.1149/1.2095649,H
(BaO)1(CeO2)0.95(CaO)0.05,0.001731739,677.8972497,0,0,,https://doi.org/10.1149/1.2095649,H
(BaO)1(CeO2)0.95(CaO)0.05,0.001349215,640.17729,0,0,,https://doi.org/10.1149/1.2095649,H
(BaO)1(CeO2)0.95(CaO)0.05,0.000975349,599.8056217,0,0,,https://doi.org/10.1149/1.2095649,H
(SrO)1(CeO2)0.95(YbO)0.05,0.016242398,994.130453,0,0,,https://doi.org/10.1016/0167-2738(96)00087-2,H
(SrO)1(CeO2)0.95(YbO)0.05,0.012636008,945.2304605,0,0,,https://doi.org/10.1016/0167-2738(96)00087-2,H
(SrO)1(CeO2)0.95(YbO)0.05,0.011551319,931.2832216,0,0,,https://doi.org/10.1016/0167-2738(96)00087-2,H
(SrO)1(CeO2)0.95(YbO)0.05,0.010191434,899.9757997,0,0,,https://doi.org/10.1016/0167-2738(96)00087-2,H
(SrO)1(CeO2)0.95(YbO)0.05,0.007381989,838.0652467,0,0,,https://doi.org/10.1016/0167-2738(96)00087-2,H
(SrO)1(CeO2)0.95(YbO)0.05,0.00639744,807.6530758,0,0,,https://doi.org/10.1016/0167-2738(96)00087-2,H
(SrO)1(CeO2)0.95(YbO)0.05,0.004806817,741.7021865,0,0,,https://doi.org/10.1016/0167-2738(96)00087-2,H
(SrO)1(CeO2)0.95(YbO)0.05,0.003673216,707.0510557,0,0,,https://doi.org/10.1016/0167-2738(96)00087-2,H
(SrO)1(CeO2)0.95(YbO)0.05,0.002860077,660.7023176,0,0,,https://doi.org/10.1016/0167-2738(96)00087-2,H
(SrO)1(CeO2)0.95(YbO)0.05,0.001999677,608.579091,0,0,,https://doi.org/10.1016/0167-2738(96)00087-2,H
(SrO)1(TiO2)0.9(Al2O3)0.05,0.035833165,1205.778754,2.00E+01,0,,https://doi.org/10.1016/0167-2738(92)90095-7,O+E
(SrO)1(TiO2)0.9(Al2O3)0.05,0.02490044,1138.9613,2.00E+01,0,,https://doi.org/10.1016/0167-2738(92)90095-7,O+E
(SrO)1(TiO2)0.9(Al2O3)0.05,0.019881262,1085.714269,2.00E+01,0,,https://doi.org/10.1016/0167-2738(92)90095-7,O+E
(SrO)1(TiO2)0.9(Al2O3)0.05,0.015883193,1043.712585,2.00E+01,0,,https://doi.org/10.1016/0167-2738(92)90095-7,O+E
(SrO)1(TiO2)0.9(Al2O3)0.05,0.011999178,997.3098003,2.00E+01,0,,https://doi.org/10.1016/0167-2738(92)90095-7,O+E
(SrO)1(TiO2)0.9(Al2O3)0.05,0.007889511,947.7065133,2.00E+01,0,,https://doi.org/10.1016/0167-2738(92)90095-7,O+E
(SrO)1(TiO2)0.9(Al2O3)0.05,0.006481627,916.707908,2.00E+01,0,,https://doi.org/10.1016/0167-2738(92)90095-7,O+E
(SrO)1(TiO2)0.9(Al2O3)0.05,0.005479173,895.9389204,2.00E+01,0,,https://doi.org/10.1016/0167-2738(92)90095-7,O+E
(SrO)1(TiO2)0.9(Al2O3)0.05,0.003914249,853.7806964,2.00E+01,0,,https://doi.org/10.1016/0167-2738(92)90095-7,O+E
(SrO)1(TiO2)0.9(Al2O3)0.05,0.002797116,817.0933545,2.00E+01,0,,https://doi.org/10.1016/0167-2738(92)90095-7,O+E
(SrO)1(TiO2)0.9(Al2O3)0.05,0.002430102,797.1685344,2.00E+01,0,,https://doi.org/10.1016/0167-2738(92)90095-7,O+E
(SrO)1(TiO2)0.9(Al2O3)0.05,0.001141112,726.4334623,2.00E+01,0,,https://doi.org/10.1016/0167-2738(92)90095-7,O+E
(SrO)1(TiO2)0.9(Al2O3)0.05,0.000634059,679.7182602,2.00E+01,0,,https://doi.org/10.1016/0167-2738(92)90095-7,O+E
(SrO)1(TiO2)0.9(Al2O3)0.05,0.000404565,637.1485369,2.00E+01,0,,https://doi.org/10.1016/0167-2738(92)90095-7,O+E
(SrO)1(TiO2)0.9(Al2O3)0.05,0.000201015,591.8174972,2.00E+01,0,,https://doi.org/10.1016/0167-2738(92)90095-7,O+E
(CaO)1(TiO2)0.9(Fe2O3)0.05,0.031781495,886.1937434,2.00E+01,0,,https://doi.org/10.1016/0167-2738(92)90095-7,O+E
(CaO)1(TiO2)0.9(Fe2O3)0.05,0.012791709,699.821367,2.00E+01,0,,https://doi.org/10.1016/0167-2738(92)90095-7,O+E
(CaO)1(TiO2)0.9(Fe2O3)0.05,0.007055353,608.315146,2.00E+01,0,,https://doi.org/10.1016/0167-2738(92)90095-7,O+E
(CaO)1(TiO2)0.9(Fe2O3)0.05,0.003154675,510.8153623,2.00E+01,0,,https://doi.org/10.1016/0167-2738(92)90095-7,O+E
(CaO)1(TiO2)0.9(Fe2O3)0.05,0.001361356,422.5637832,2.00E+01,0,,https://doi.org/10.1016/0167-2738(92)90095-7,O+E
(CaO)1(TiO2)0.9(Fe2O3)0.05,0.000676141,368.7830542,2.00E+01,0,,https://doi.org/10.1016/0167-2738(92)90095-7,O+E
(CaO)1(TiO2)0.9(Fe2O3)0.05,0.000476536,345.5565677,2.00E+01,0,,https://doi.org/10.1016/0167-2738(92)90095-7,O+E
(SrO)1(TiO2)0.9(Al2O3)0.05,0.003346013,800,87.52521401,0,,https://doi.org/10.1016/0013-7480(71)90121-5,O
(SrO)1(TiO2)0.9(Al2O3)0.05,0.00245505,800,21.18635,0,,https://doi.org/10.1016/0013-7480(71)90121-5,O
(SrO)1(TiO2)0.9(Al2O3)0.05,0.001630898,800,1.913476342,0,,https://doi.org/10.1016/0013-7480(71)90121-5,O
(SrO)1(TiO2)0.9(Al2O3)0.05,0.001145068,800,0.173400895,0,,https://doi.org/10.1016/0013-7480(71)90121-5,O
(SrO)1(TiO2)0.9(Al2O3)0.05,0.000596393,800,0.005792459,0,,https://doi.org/10.1016/0013-7480(71)90121-5,O
(SrO)1(TiO2)0.9(Al2O3)0.05,0.000447685,800,8.54246E-05,0,,https://doi.org/10.1016/0013-7480(71)90121-5,O
(SrO)1(TiO2)0.9(Al2O3)0.05,0.000410019,800,5.1696E-06,0,,https://doi.org/10.1016/0013-7480(71)90121-5,O
(SrO)1(TiO2)0.9(Al2O3)0.05,0.00042942,800,1.54469E-09,0,,https://doi.org/10.1016/0013-7480(71)90121-5,O
(SrO)1(TiO2)0.9(Al2O3)0.05,0.000502655,800,4.94901E-14,0,,https://doi.org/10.1016/0013-7480(71)90121-5,O
(SrO)1(TiO2)0.9(Al2O3)0.05,0.000574529,800,1.73413E-15,0,,https://doi.org/10.1016/0013-7480(71)90121-5,O
(SrO)1(TiO2)0.9(Al2O3)0.05,0.000750049,800,4.02514E-17,0,,https://doi.org/10.1016/0013-7480(71)90121-5,O
(SrO)1(TiO2)0.9(Al2O3)0.05,0.000886336,800,9.28649E-19,0,,https://doi.org/10.1016/0013-7480(71)90121-5,O
(SrO)1(TiO2)0.9(Al2O3)0.05,0.001801632,800,2.54702E-20,0,,https://doi.org/10.1016/0013-7480(71)90121-5,O
(SrO)1(TiO2)0.9(Al2O3)0.05,0.002081048,800,8.38526E-21,0,,https://doi.org/10.1016/0013-7480(71)90121-5,O
(SrO)1(MoO2)0.9(Fe2O3)0.05,337.6119403,22.78481013,0,0,,https://doi.org/10.1016/j.jpowsour.2012.02.002,E
(SrO)1(MoO2)0.9(Fe2O3)0.05,306.2686567,53.16455696,0,0,,https://doi.org/10.1016/j.jpowsour.2012.02.002,E
(SrO)1(MoO2)0.9(Fe2O3)0.05,277.9104478,98.73417722,0,0,,https://doi.org/10.1016/j.jpowsour.2012.02.002,E
(SrO)1(MoO2)0.9(Fe2O3)0.05,260,148.1012658,0,0,,https://doi.org/10.1016/j.jpowsour.2012.02.002,E
(SrO)1(MoO2)0.9(Fe2O3)0.05,257.0149254,220.2531646,0,0,,https://doi.org/10.1016/j.jpowsour.2012.02.002,E
(SrO)1(MoO2)0.9(Fe2O3)0.05,245.0746269,281.0126582,0,0,,https://doi.org/10.1016/j.jpowsour.2012.02.002,E
(SrO)1(MoO2)0.9(Fe2O3)0.05,234.6268657,349.3670886,0,0,,https://doi.org/10.1016/j.jpowsour.2012.02.002,E
(SrO)1(MoO2)0.9(Fe2O3)0.05,231.641791,410.1265823,0,0,,https://doi.org/10.1016/j.jpowsour.2012.02.002,E
(SrO)1(MoO2)0.9(Fe2O3)0.05,221.1940299,467.0886076,0,0,,https://doi.org/10.1016/j.jpowsour.2012.02.002,E
(SrO)1(MoO2)0.9(Fe2O3)0.05,213.7313433,520.2531646,0,0,,https://doi.org/10.1016/j.jpowsour.2012.02.002,E
(SrO)1(MoO2)0.9(Fe2O3)0.05,215.2238806,569.6202532,0,0,,https://doi.org/10.1016/j.jpowsour.2012.02.002,E
(SrO)1(MoO2)0.9(Fe2O3)0.05,203.2835821,626.5822785,0,0,,https://doi.org/10.1016/j.jpowsour.2012.02.002,E
(SrO)1(MoO2)0.9(Fe2O3)0.05,191.3432836,698.7341772,0,0,,https://doi.org/10.1016/j.jpowsour.2012.02.002,E
(SrO)1(MoO2)0.9(Fe2O3)0.05,191.3432836,759.4936709,0,0,,https://doi.org/10.1016/j.jpowsour.2012.02.002,E
(SrO)1(MoO2)0.9(Fe2O3)0.05,182.3880597,808.8607595,0,0,,https://doi.org/10.1016/j.jpowsour.2012.02.002,E
(SrO)1(MoO2)0.9(Fe2O3)0.05,174.9253731,850.6329114,0,0,,https://doi.org/10.1016/j.jpowsour.2012.02.002,E
(BaO)1(ZrO2)0.9(Y2O3)0.05,0.005681926,906.1533368,0,1.9,,https://doi.org/10.1016/j.ssi.2008.02.047,H
(BaO)1(ZrO2)0.9(Y2O3)0.05,0.005361922,856.2402619,0,1.9,,https://doi.org/10.1016/j.ssi.2008.02.047,H
(BaO)1(ZrO2)0.9(Y2O3)0.05,0.005441971,808.2673116,0,1.9,,https://doi.org/10.1016/j.ssi.2008.02.047,H
(BaO)1(ZrO2)0.9(Y2O3)0.05,0.005513594,756.5770348,0,1.9,,https://doi.org/10.1016/j.ssi.2008.02.047,H
(BaO)1(ZrO2)0.9(Y2O3)0.05,0.005583726,707.8824167,0,1.9,,https://doi.org/10.1016/j.ssi.2008.02.047,H
(BaO)1(ZrO2)0.9(Y2O3)0.05,0.00550879,657.3677092,0,1.9,,https://doi.org/10.1016/j.ssi.2008.02.047,H
(BaO)1(ZrO2)0.9(Y2O3)0.05,0.005169165,607.636988,0,1.9,,https://doi.org/10.1016/j.ssi.2008.02.047,H
(BaO)1(ZrO2)0.9(Y2O3)0.05,0.004500154,558.0044515,0,1.9,,https://doi.org/10.1016/j.ssi.2008.02.047,H
(BaO)1(ZrO2)0.9(Y2O3)0.05,0.003547129,509.2880779,0,1.9,,https://doi.org/10.1016/j.ssi.2008.02.047,H
(BaO)1(ZrO2)0.9(Y2O3)0.05,0.00252704,458.261679,0,1.9,,https://doi.org/10.1016/j.ssi.2008.02.047,H
(BaO)1(ZrO2)0.9(Y2O3)0.05,0.001590013,409.3171834,0,1.9,,https://doi.org/10.1016/j.ssi.2008.02.047,H
(BaO)1(ZrO2)0.9(Ga2O3)0.05,0.000153352,907.4531439,0,1.9,,https://doi.org/10.1016/j.ssi.2008.02.047,H
(BaO)1(ZrO2)0.9(Ga2O3)0.05,0.000110641,857.5209998,0,1.9,,https://doi.org/10.1016/j.ssi.2008.02.047,H
(BaO)1(ZrO2)0.9(Ga2O3)0.05,7.97902E-05,809.544995,0,1.9,,https://doi.org/10.1016/j.ssi.2008.02.047,H
(BaO)1(ZrO2)0.9(In2O3)0.05,0.00174352,909.5795645,0,1.9,,https://doi.org/10.1016/j.ssi.2008.02.047,H
(BaO)1(ZrO2)0.9(In2O3)0.05,0.001517304,857.323407,0,1.9,,https://doi.org/10.1016/j.ssi.2008.02.047,H
(BaO)1(ZrO2)0.9(In2O3)0.05,0.001416627,807.5019896,0,1.9,,https://doi.org/10.1016/j.ssi.2008.02.047,H
(BaO)1(ZrO2)0.9(In2O3)0.05,0.001292191,758.2591294,0,1.9,,https://doi.org/10.1016/j.ssi.2008.02.047,H
(BaO)1(ZrO2)0.9(In2O3)0.05,0.001151634,708.3733667,0,1.9,,https://doi.org/10.1016/j.ssi.2008.02.047,H
(BaO)1(ZrO2)0.9(In2O3)0.05,0.001002746,660.121861,0,1.9,,https://doi.org/10.1016/j.ssi.2008.02.047,H
(BaO)1(ZrO2)0.9(In2O3)0.05,0.000833491,608.3982522,0,1.9,,https://doi.org/10.1016/j.ssi.2008.02.047,H
(BaO)1(ZrO2)0.9(In2O3)0.05,0.000661195,559.7435716,0,1.9,,https://doi.org/10.1016/j.ssi.2008.02.047,H
(BaO)1(ZrO2)0.9(In2O3)0.05,0.000500716,509.8786871,0,1.9,,https://doi.org/10.1016/j.ssi.2008.02.047,H
(BaO)1(ZrO2)0.9(In2O3)0.05,0.000370559,460.125649,0,1.9,,https://doi.org/10.1016/j.ssi.2008.02.047,H
(BaO)1(ZrO2)0.9(In2O3)0.05,0.000308462,409.9173921,0,1.9,,https://doi.org/10.1016/j.ssi.2008.02.047,H
(BaO)1(HfO2)0.9(Y2O3)0.05,0.001001688,591.8869281,20,3,,https://doi.org/10.1016/j.scriptamat.2004.08.021,H
(BaO)1(HfO2)0.9(Y2O3)0.05,0.000473702,493.0316752,20,3,,https://doi.org/10.1016/j.scriptamat.2004.08.021,H
(BaO)1(HfO2)0.9(Y2O3)0.05,0.000149751,389.5228307,20,3,,https://doi.org/10.1016/j.scriptamat.2004.08.021,H
(BaO)1(HfO2)0.9(Y2O3)0.05,4.22033E-05,308.9594754,20,3,,https://doi.org/10.1016/j.scriptamat.2004.08.021,H
(BaO)1(HfO2)0.9(Y2O3)0.05,6.69914E-06,243.1631261,20,3,,https://doi.org/10.1016/j.scriptamat.2004.08.021,H
(BaO)1(HfO2)0.9(Y2O3)0.05,1.12652E-06,193.9634718,20,3,,https://doi.org/10.1016/j.scriptamat.2004.08.021,H
(BaO)1(HfO2)0.9(Y2O3)0.05,4.24693E-08,124.6308231,20,3,,https://doi.org/10.1016/j.scriptamat.2004.08.021,H
(BaO)1(HfO2)0.9(Y2O3)0.05,8.01086E-09,95.45701037,20,3,,https://doi.org/10.1016/j.scriptamat.2004.08.021,H
(BaO)1(CeO2)0.9(Sc2O3)0.05,0.139063414,905.1011781,0,1.9,,https://doi.org/10.1149/1.2458743,H
(BaO)1(CeO2)0.9(Sc2O3)0.05,0.1,855.8180611,0,1.9,,https://doi.org/10.1149/1.2458743,H
(BaO)1(CeO2)0.9(Sc2O3)0.05,0.087,806.3650794,0,1.9,,https://doi.org/10.1149/1.2458743,H
(BaO)1(CeO2)0.9(Sc2O3)0.05,0.055,755.4331518,0,1.9,,https://doi.org/10.1149/1.2458743,H
(BaO)1(CeO2)0.9(Sc2O3)0.05,0.042221479,707.3921569,0,1.9,,https://doi.org/10.1149/1.2458743,H
(BaO)1(CeO2)0.9(Sc2O3)0.05,0.023,652.9259259,0,1.9,,https://doi.org/10.1149/1.2458743,H
(BaO)1(CeO2)0.9(Sc2O3)0.05,0.019679171,605.5529716,0,1.9,,https://doi.org/10.1149/1.2458743,H
(BaO)1(CeO2)0.9(Sc2O3)0.05,0.011,554.2506083,0,1.9,,https://doi.org/10.1149/1.2458743,H
(BaO)1(CeO2)0.9(Sc2O3)0.05,0.01,508.6091954,0,1.9,,https://doi.org/10.1149/1.2458743,H
(BaO)1(CeO2)0.9(Sc2O3)0.05,0.003483054,456.3007293,0,1.9,,https://doi.org/10.1149/1.2458743,H
(BaO)1(CeO2)0.9(Sc2O3)0.05,0.002828952,402.4072308,0,1.9,,https://doi.org/10.1149/1.2458743,H
(BaO)1(CeO2)0.9(In2O3)0.05,0.0048,806.3650794,0,1.9,,https://doi.org/10.1149/1.2458743,H
(BaO)1(CeO2)0.9(In2O3)0.05,0.003689591,757.3030303,0,1.9,,https://doi.org/10.1149/1.2458743,H
(BaO)1(CeO2)0.9(In2O3)0.05,0.001832797,707.3921569,0,1.9,,https://doi.org/10.1149/1.2458743,H
(BaO)1(CeO2)0.9(In2O3)0.05,0.006261985,654.441353,0,1.9,,https://doi.org/10.1149/1.2458743,H
(BaO)1(CeO2)0.9(In2O3)0.05,0.004132143,604.1929825,0,1.9,,https://doi.org/10.1149/1.2458743,H
(BaO)1(CeO2)0.9(In2O3)0.05,0.002447621,554.2506083,0,1.9,,https://doi.org/10.1149/1.2458743,H
(BaO)1(CeO2)0.9(In2O3)0.05,0.001244344,508.6091954,0,1.9,,https://doi.org/10.1149/1.2458743,H
(BaO)1(CeO2)0.9(In2O3)0.05,0.00053367,457.2405498,0,1.9,,https://doi.org/10.1149/1.2458743,H
(BaO)1(CeO2)0.9(In2O3)0.05,0.000178682,403.213206,0,1.9,,https://doi.org/10.1149/1.2458743,H
(BaO)1(CeO2)0.9(Y2O3)0.05,0.01,600,20,3,,https://doi.org/10.1016/j.electacta.2019.02.112,H
(BaO)1(CeO2)0.9(Y2O3)0.05,0.019,700,20,3,,https://doi.org/10.1016/j.electacta.2019.02.112,H
(BaO)1(ZrO2)0.9(Dy2O3)0.05,0.000833998,798.2328767,0,4,,https://doi.org/10.1016/j.electacta.2012.05.002,H
(BaO)1(ZrO2)0.9(Dy2O3)0.05,0.000732309,748.9550444,0,4,,https://doi.org/10.1016/j.electacta.2012.05.002,H
(BaO)1(ZrO2)0.9(Dy2O3)0.05,0.000655983,698.1872827,0,4,,https://doi.org/10.1016/j.electacta.2012.05.002,H
(BaO)1(ZrO2)0.9(Dy2O3)0.05,0.000577892,650.4766179,0,4,,https://doi.org/10.1016/j.electacta.2012.05.002,H
(BaO)1(ZrO2)0.9(Dy2O3)0.05,0.00046525,599.3784025,0,4,,https://doi.org/10.1016/j.electacta.2012.05.002,H
(BaO)1(ZrO2)0.9(Dy2O3)0.05,0.000393224,550.8516646,0,4,,https://doi.org/10.1016/j.electacta.2012.05.002,H
(BaO)1(ZrO2)0.9(Dy2O3)0.05,0.000303691,500.0328193,0,4,,https://doi.org/10.1016/j.electacta.2012.05.002,H
(BaO)1(ZrO2)0.9(Dy2O3)0.05,0.000223959,450.8059978,0,4,,https://doi.org/10.1016/j.electacta.2012.05.002,H
(BaO)1(ZrO2)0.9(Dy2O3)0.05,0.000821045,798.2328767,20,0,,https://doi.org/10.1016/j.electacta.2012.05.002,H
(BaO)1(ZrO2)0.9(Dy2O3)0.05,0.000744906,748.9550444,20,0,,https://doi.org/10.1016/j.electacta.2012.05.002,H
(BaO)1(ZrO2)0.9(Dy2O3)0.05,0.000646556,698.1872827,20,0,,https://doi.org/10.1016/j.electacta.2012.05.002,H
(BaO)1(ZrO2)0.9(Dy2O3)0.05,0.000509387,650.4766179,20,0,,https://doi.org/10.1016/j.electacta.2012.05.002,H
(BaO)1(ZrO2)0.9(Dy2O3)0.05,0.00044478,599.3784025,20,0,,https://doi.org/10.1016/j.electacta.2012.05.002,H
(BaO)1(ZrO2)0.9(Dy2O3)0.05,0.000320445,550.8516646,20,0,,https://doi.org/10.1016/j.electacta.2012.05.002,H
(BaO)1(ZrO2)0.9(Dy2O3)0.05,0.000232358,500.0328193,20,0,,https://doi.org/10.1016/j.electacta.2012.05.002,H
(BaO)1(ZrO2)0.9(Dy2O3)0.05,0.000153347,450.8059978,20,0,,https://doi.org/10.1016/j.electacta.2012.05.002,H
(BaO)1(CeO2)0.9(La2O3)0.05,0.010477746,752.2808989,20,1.9,1.5,https://doi.org/10.1016/j.jpowsour.2010.11.120,O+H
(BaO)1(CeO2)0.9(La2O3)0.05,0.007976603,697.7446809,20,1.9,1.5,https://doi.org/10.1016/j.jpowsour.2010.11.120,O+H
(BaO)1(CeO2)0.9(La2O3)0.05,0.006072509,648.7171717,20,1.9,1.5,https://doi.org/10.1016/j.jpowsour.2010.11.120,O+H
(BaO)1(CeO2)0.9(La2O3)0.05,0.004623482,600.2057416,20,1.9,1.5,https://doi.org/10.1016/j.jpowsour.2010.11.120,O+H
(BaO)1(CeO2)0.9(La2O3)0.05,0.003288004,549.0720721,20,1.9,1.5,https://doi.org/10.1016/j.jpowsour.2010.11.120,O+H
(BaO)1(CeO2)0.9(La2O3)0.05,0.002338548,500.3050847,20,1.9,1.5,https://doi.org/10.1016/j.jpowsour.2010.11.120,O+H
(BaO)1(CeO2)0.9(La2O3)0.05,0.001401886,451.2063492,20,1.9,1.5,https://doi.org/10.1016/j.jpowsour.2010.11.120,O+H
(BaO)1(CeO2)0.9(La2O3)0.05,0.000758617,400.4317343,20,1.9,1.5,https://doi.org/10.1016/j.jpowsour.2010.11.120,O+H
(BaO)1(CeO2)0.9(La2O3)0.05,0.000370574,349.8668942,20,1.9,1.5,https://doi.org/10.1016/j.jpowsour.2010.11.120,O+H
(BaO)1(CeO2)0.9(La2O3)0.05,0.000157925,299.1003135,20,1.9,1.5,https://doi.org/10.1016/j.jpowsour.2010.11.120,O+H
(BaO)1(CeO2)0.9(La2O3)0.05,4.46472E-05,249.9226361,20,1.9,1.5,https://doi.org/10.1016/j.jpowsour.2010.11.120,O+H
(BaO)1(CeO2)0.9(La2O3)0.05,9.94154E-06,198.5762274,20,1.9,1.5,https://doi.org/10.1016/j.jpowsour.2010.11.120,O+H
(BaO)1(CeO2)0.9(La2O3)0.05,1.19622E-06,149.4537037,20,1.9,1.5,https://doi.org/10.1016/j.jpowsour.2010.11.120,O+H
(BaO)1(CeO2)0.9(La2O3)0.05,0.006245095,752.2808989,0,1.9,1.5,https://doi.org/10.1016/j.jpowsour.2010.11.120,H
(BaO)1(CeO2)0.9(La2O3)0.05,0.00563546,697.7446809,0,1.9,1.5,https://doi.org/10.1016/j.jpowsour.2010.11.120,H
(BaO)1(CeO2)0.9(La2O3)0.05,0.005262469,648.7171717,0,1.9,1.5,https://doi.org/10.1016/j.jpowsour.2010.11.120,H
(BaO)1(CeO2)0.9(La2O3)0.05,0.004434454,600.2057416,0,1.9,1.5,https://doi.org/10.1016/j.jpowsour.2010.11.120,H
(BaO)1(CeO2)0.9(La2O3)0.05,0.003489401,549.0720721,0,1.9,1.5,https://doi.org/10.1016/j.jpowsour.2010.11.120,H
(BaO)1(CeO2)0.9(La2O3)0.05,0.002477719,500.3050847,0,1.9,1.5,https://doi.org/10.1016/j.jpowsour.2010.11.120,H
(BaO)1(CeO2)0.9(La2O3)0.05,0.00153417,451.2063492,0,1.9,1.5,https://doi.org/10.1016/j.jpowsour.2010.11.120,H
(BaO)1(CeO2)0.9(La2O3)0.05,0.000887065,400.4317343,0,1.9,1.5,https://doi.org/10.1016/j.jpowsour.2010.11.120,H
(BaO)1(CeO2)0.9(La2O3)0.05,0.000432203,349.8668942,0,1.9,1.5,https://doi.org/10.1016/j.jpowsour.2010.11.120,H
(BaO)1(CeO2)0.9(La2O3)0.05,0.000177448,299.1003135,0,1.9,1.5,https://doi.org/10.1016/j.jpowsour.2010.11.120,H
(BaO)1(CeO2)0.9(La2O3)0.05,5.73277E-05,249.9226361,0,1.9,1.5,https://doi.org/10.1016/j.jpowsour.2010.11.120,H
(BaO)1(CeO2)0.9(La2O3)0.05,1.22806E-05,198.5762274,0,1.9,1.5,https://doi.org/10.1016/j.jpowsour.2010.11.120,H
(BaO)1(CeO2)0.9(La2O3)0.05,1.62891E-06,149.4537037,0,1.9,1.5,https://doi.org/10.1016/j.jpowsour.2010.11.120,H
(BaO)1(CeO2)0.9(Nd2O3)0.05,0.018752361,752.2808989,20,1.9,1.4,https://doi.org/10.1016/j.jpowsour.2010.11.120,O+H
(BaO)1(CeO2)0.9(Nd2O3)0.05,0.012447313,702.9358289,20,1.9,1.4,https://doi.org/10.1016/j.jpowsour.2010.11.120,O+H
(BaO)1(CeO2)0.9(Nd2O3)0.05,0.007985962,648.7171717,20,1.9,1.4,https://doi.org/10.1016/j.jpowsour.2010.11.120,O+H
(BaO)1(CeO2)0.9(Nd2O3)0.05,0.006511306,600.2057416,20,1.9,1.4,https://doi.org/10.1016/j.jpowsour.2010.11.120,O+H
(BaO)1(CeO2)0.9(Nd2O3)0.05,0.004324057,549.0720721,20,1.9,1.4,https://doi.org/10.1016/j.jpowsour.2010.11.120,O+H
(BaO)1(CeO2)0.9(Nd2O3)0.05,0.002871876,500.3050847,20,1.9,1.4,https://doi.org/10.1016/j.jpowsour.2010.11.120,O+H
(BaO)1(CeO2)0.9(Nd2O3)0.05,0.002043302,448.3438735,20,1.9,1.4,https://doi.org/10.1016/j.jpowsour.2010.11.120,O+H
(BaO)1(CeO2)0.9(Nd2O3)0.05,0.001184082,397.9558824,20,1.9,1.4,https://doi.org/10.1016/j.jpowsour.2010.11.120,O+H
(BaO)1(CeO2)0.9(Nd2O3)0.05,0.000578341,349.8668942,20,1.9,1.4,https://doi.org/10.1016/j.jpowsour.2010.11.120,O+H
(BaO)1(CeO2)0.9(Nd2O3)0.05,0.000238172,299.1003135,20,1.9,1.4,https://doi.org/10.1016/j.jpowsour.2010.11.120,O+H
(BaO)1(CeO2)0.9(Nd2O3)0.05,7.99065E-05,249.9226361,20,1.9,1.4,https://doi.org/10.1016/j.jpowsour.2010.11.120,O+H
(BaO)1(CeO2)0.9(Nd2O3)0.05,2.26089E-05,199.7979275,20,1.9,1.4,https://doi.org/10.1016/j.jpowsour.2010.11.120,O+H
(BaO)1(CeO2)0.9(Nd2O3)0.05,4.10277E-06,150.4338747,20,1.9,1.4,https://doi.org/10.1016/j.jpowsour.2010.11.120,O+H
(BaO)1(CeO2)0.9(Nd2O3)0.05,0.013264063,752.2808989,0,1.9,1.4,https://doi.org/10.1016/j.jpowsour.2010.11.120,H
(BaO)1(CeO2)0.9(Nd2O3)0.05,0.012386163,702.9358289,0,1.9,1.4,https://doi.org/10.1016/j.jpowsour.2010.11.120,H
(BaO)1(CeO2)0.9(Nd2O3)0.05,0.010800833,648.7171717,0,1.9,1.4,https://doi.org/10.1016/j.jpowsour.2010.11.120,H
(BaO)1(CeO2)0.9(Nd2O3)0.05,0.009746475,600.2057416,0,1.9,1.4,https://doi.org/10.1016/j.jpowsour.2010.11.120,H
(BaO)1(CeO2)0.9(Nd2O3)0.05,0.007936486,549.0720721,0,1.9,1.4,https://doi.org/10.1016/j.jpowsour.2010.11.120,H
(BaO)1(CeO2)0.9(Nd2O3)0.05,0.00563546,500.3050847,0,1.9,1.4,https://doi.org/10.1016/j.jpowsour.2010.11.120,H
(BaO)1(CeO2)0.9(Nd2O3)0.05,0.004001571,448.3438735,0,1.9,1.4,https://doi.org/10.1016/j.jpowsour.2010.11.120,H
(BaO)1(CeO2)0.9(Nd2O3)0.05,0.002477719,397.9558824,0,1.9,1.4,https://doi.org/10.1016/j.jpowsour.2010.11.120,H
(BaO)1(CeO2)0.9(Nd2O3)0.05,0.001337809,349.8668942,0,1.9,1.4,https://doi.org/10.1016/j.jpowsour.2010.11.120,H
(BaO)1(CeO2)0.9(Nd2O3)0.05,0.000512905,299.1003135,0,1.9,1.4,https://doi.org/10.1016/j.jpowsour.2010.11.120,H
(BaO)1(CeO2)0.9(Nd2O3)0.05,0.000196644,249.9226361,0,1.9,1.4,https://doi.org/10.1016/j.jpowsour.2010.11.120,H
(BaO)1(CeO2)0.9(Nd2O3)0.05,5.35334E-05,199.7979275,0,1.9,1.4,https://doi.org/10.1016/j.jpowsour.2010.11.120,H
(BaO)1(CeO2)0.9(Nd2O3)0.05,9.33814E-06,150.4338747,0,1.9,1.4,https://doi.org/10.1016/j.jpowsour.2010.11.120,H
(BaO)1(CeO2)0.9(Sm2O3)0.05,0.027329063,752.2808989,20,1.9,1.3,https://doi.org/10.1016/j.jpowsour.2010.11.120,O+H
(BaO)1(CeO2)0.9(Sm2O3)0.05,0.021527512,702.9358289,20,1.9,1.3,https://doi.org/10.1016/j.jpowsour.2010.11.120,O+H
(BaO)1(CeO2)0.9(Sm2O3)0.05,0.016390602,648.7171717,20,1.9,1.3,https://doi.org/10.1016/j.jpowsour.2010.11.120,O+H
(BaO)1(CeO2)0.9(Sm2O3)0.05,0.01205941,600.2057416,20,1.9,1.3,https://doi.org/10.1016/j.jpowsour.2010.11.120,O+H
(BaO)1(CeO2)0.9(Sm2O3)0.05,0.00887377,552.7918552,20,1.9,1.3,https://doi.org/10.1016/j.jpowsour.2010.11.120,O+H
(BaO)1(CeO2)0.9(Sm2O3)0.05,0.006312089,500.3050847,20,1.9,1.3,https://doi.org/10.1016/j.jpowsour.2010.11.120,O+H
(BaO)1(CeO2)0.9(Sm2O3)0.05,0.004193727,448.3438735,20,1.9,1.3,https://doi.org/10.1016/j.jpowsour.2010.11.120,O+H
(BaO)1(CeO2)0.9(Sm2O3)0.05,0.002602186,400.4317343,20,1.9,1.3,https://doi.org/10.1016/j.jpowsour.2010.11.120,O+H
(BaO)1(CeO2)0.9(Sm2O3)0.05,0.001408642,349.8668942,20,1.9,1.3,https://doi.org/10.1016/j.jpowsour.2010.11.120,O+H
(BaO)1(CeO2)0.9(Sm2O3)0.05,0.000642861,299.1003135,20,1.9,1.3,https://doi.org/10.1016/j.jpowsour.2010.11.120,O+H
(BaO)1(CeO2)0.9(Sm2O3)0.05,0.000247336,249.9226361,20,1.9,1.3,https://doi.org/10.1016/j.jpowsour.2010.11.120,O+H
(BaO)1(CeO2)0.9(Sm2O3)0.05,5.69859E-05,199.7979275,20,1.9,1.3,https://doi.org/10.1016/j.jpowsour.2010.11.120,O+H
(BaO)1(CeO2)0.9(Sm2O3)0.05,8.13816E-06,149.4537037,20,1.9,1.3,https://doi.org/10.1016/j.jpowsour.2010.11.120,O+H
(BaO)1(CeO2)0.9(Sm2O3)0.05,0.015210943,752.2808989,0,1.9,1.3,https://doi.org/10.1016/j.jpowsour.2010.11.120,H
(BaO)1(CeO2)0.9(Sm2O3)0.05,0.013726078,702.9358289,0,1.9,1.3,https://doi.org/10.1016/j.jpowsour.2010.11.120,H
(BaO)1(CeO2)0.9(Sm2O3)0.05,0.012386163,648.7171717,0,1.9,1.3,https://doi.org/10.1016/j.jpowsour.2010.11.120,H
(BaO)1(CeO2)0.9(Sm2O3)0.05,0.011177049,600.2057416,0,1.9,1.3,https://doi.org/10.1016/j.jpowsour.2010.11.120,H
(BaO)1(CeO2)0.9(Sm2O3)0.05,0.009101392,552.7918552,0,1.9,1.3,https://doi.org/10.1016/j.jpowsour.2010.11.120,H
(BaO)1(CeO2)0.9(Sm2O3)0.05,0.006687731,500.3050847,0,1.9,1.3,https://doi.org/10.1016/j.jpowsour.2010.11.120,H
(BaO)1(CeO2)0.9(Sm2O3)0.05,0.004748757,448.3438735,0,1.9,1.3,https://doi.org/10.1016/j.jpowsour.2010.11.120,H
(BaO)1(CeO2)0.9(Sm2O3)0.05,0.002940367,400.4317343,0,1.9,1.3,https://doi.org/10.1016/j.jpowsour.2010.11.120,H
(BaO)1(CeO2)0.9(Sm2O3)0.05,0.001700134,349.8668942,0,1.9,1.3,https://doi.org/10.1016/j.jpowsour.2010.11.120,H
(BaO)1(CeO2)0.9(Sm2O3)0.05,0.000698017,299.1003135,0,1.9,1.3,https://doi.org/10.1016/j.jpowsour.2010.11.120,H
(BaO)1(CeO2)0.9(Sm2O3)0.05,0.000258606,249.9226361,0,1.9,1.3,https://doi.org/10.1016/j.jpowsour.2010.11.120,H
(BaO)1(CeO2)0.9(Sm2O3)0.05,7.2854E-05,199.7979275,0,1.9,1.3,https://doi.org/10.1016/j.jpowsour.2010.11.120,H
(BaO)1(CeO2)0.9(Sm2O3)0.05,1.61502E-05,149.4537037,0,1.9,1.3,https://doi.org/10.1016/j.jpowsour.2010.11.120,H
(BaO)1(CeO2)0.9(Gd2O3)0.05,0.041215768,752.2808989,20,1.9,1.2,https://doi.org/10.1016/j.jpowsour.2010.11.120,O+H
(BaO)1(CeO2)0.9(Gd2O3)0.05,0.031373474,702.9358289,20,1.9,1.2,https://doi.org/10.1016/j.jpowsour.2010.11.120,O+H
(BaO)1(CeO2)0.9(Gd2O3)0.05,0.023887113,648.7171717,20,1.9,1.2,https://doi.org/10.1016/j.jpowsour.2010.11.120,O+H
(BaO)1(CeO2)0.9(Gd2O3)0.05,0.018187153,600.2057416,20,1.9,1.2,https://doi.org/10.1016/j.jpowsour.2010.11.120,O+H
(BaO)1(CeO2)0.9(Gd2O3)0.05,0.014333014,549.0720721,20,1.9,1.2,https://doi.org/10.1016/j.jpowsour.2010.11.120,O+H
(BaO)1(CeO2)0.9(Gd2O3)0.05,0.010549247,500.3050847,20,1.9,1.2,https://doi.org/10.1016/j.jpowsour.2010.11.120,O+H
(BaO)1(CeO2)0.9(Gd2O3)0.05,0.007252162,451.2063492,20,1.9,1.2,https://doi.org/10.1016/j.jpowsour.2010.11.120,O+H
(BaO)1(CeO2)0.9(Gd2O3)0.05,0.004657217,400.4317343,20,1.9,1.2,https://doi.org/10.1016/j.jpowsour.2010.11.120,O+H
(BaO)1(CeO2)0.9(Gd2O3)0.05,0.002521093,349.8668942,20,1.9,1.2,https://doi.org/10.1016/j.jpowsour.2010.11.120,O+H
(BaO)1(CeO2)0.9(Gd2O3)0.05,0.001190626,299.1003135,20,1.9,1.2,https://doi.org/10.1016/j.jpowsour.2010.11.120,O+H
(BaO)1(CeO2)0.9(Gd2O3)0.05,0.000442666,249.9226361,20,1.9,1.2,https://doi.org/10.1016/j.jpowsour.2010.11.120,O+H
(BaO)1(CeO2)0.9(Gd2O3)0.05,0.000125249,199.7979275,20,1.9,1.2,https://doi.org/10.1016/j.jpowsour.2010.11.120,O+H
(BaO)1(CeO2)0.9(Gd2O3)0.05,2.27312E-05,149.4537037,20,1.9,1.2,https://doi.org/10.1016/j.jpowsour.2010.11.120,O+H
(BaO)1(CeO2)0.9(Gd2O3)0.05,0.023739124,752.2808989,0,1.9,1.2,https://doi.org/10.1016/j.jpowsour.2010.11.120,H
(BaO)1(CeO2)0.9(Gd2O3)0.05,0.021421754,702.9358289,0,1.9,1.2,https://doi.org/10.1016/j.jpowsour.2010.11.120,H
(BaO)1(CeO2)0.9(Gd2O3)0.05,0.020003926,648.7171717,0,1.9,1.2,https://doi.org/10.1016/j.jpowsour.2010.11.120,H
(BaO)1(CeO2)0.9(Gd2O3)0.05,0.016856438,600.2057416,0,1.9,1.2,https://doi.org/10.1016/j.jpowsour.2010.11.120,H
(BaO)1(CeO2)0.9(Gd2O3)0.05,0.013726078,549.0720721,0,1.9,1.2,https://doi.org/10.1016/j.jpowsour.2010.11.120,H
(BaO)1(CeO2)0.9(Gd2O3)0.05,0.010085965,500.3050847,0,1.9,1.2,https://doi.org/10.1016/j.jpowsour.2010.11.120,H
(BaO)1(CeO2)0.9(Gd2O3)0.05,0.006920679,451.2063492,0,1.9,1.2,https://doi.org/10.1016/j.jpowsour.2010.11.120,H
(BaO)1(CeO2)0.9(Gd2O3)0.05,0.004434454,400.4317343,0,1.9,1.2,https://doi.org/10.1016/j.jpowsour.2010.11.120,H
(BaO)1(CeO2)0.9(Gd2O3)0.05,0.002564023,349.8668942,0,1.9,1.2,https://doi.org/10.1016/j.jpowsour.2010.11.120,H
(BaO)1(CeO2)0.9(Gd2O3)0.05,0.00116658,299.1003135,0,1.9,1.2,https://doi.org/10.1016/j.jpowsour.2010.11.120,H
(BaO)1(CeO2)0.9(Gd2O3)0.05,0.000340094,249.9226361,0,1.9,1.2,https://doi.org/10.1016/j.jpowsour.2010.11.120,H
(BaO)1(CeO2)0.9(Gd2O3)0.05,0.0001137,199.7979275,0,1.9,1.2,https://doi.org/10.1016/j.jpowsour.2010.11.120,H
(BaO)1(CeO2)0.9(Gd2O3)0.05,2.05243E-05,149.4537037,0,1.9,1.2,https://doi.org/10.1016/j.jpowsour.2010.11.120,H
(BaO)1(CeO2)0.9(Y2O3)0.05,0.031340383,752.2808989,20,1.9,1.1,https://doi.org/10.1016/j.jpowsour.2010.11.120,O+H
(BaO)1(CeO2)0.9(Y2O3)0.05,0.021527512,702.9358289,20,1.9,1.1,https://doi.org/10.1016/j.jpowsour.2010.11.120,O+H
(BaO)1(CeO2)0.9(Y2O3)0.05,0.015303973,653.3959391,20,1.9,1.1,https://doi.org/10.1016/j.jpowsour.2010.11.120,O+H
(BaO)1(CeO2)0.9(Y2O3)0.05,0.011261242,600.2057416,20,1.9,1.1,https://doi.org/10.1016/j.jpowsour.2010.11.120,O+H
(BaO)1(CeO2)0.9(Y2O3)0.05,0.008286448,552.7918552,20,1.9,1.1,https://doi.org/10.1016/j.jpowsour.2010.11.120,O+H
(BaO)1(CeO2)0.9(Y2O3)0.05,0.005893624,503.5957447,20,1.9,1.1,https://doi.org/10.1016/j.jpowsour.2010.11.120,O+H
(BaO)1(CeO2)0.9(Y2O3)0.05,0.004193727,448.3438735,20,1.9,1.1,https://doi.org/10.1016/j.jpowsour.2010.11.120,O+H
(BaO)1(CeO2)0.9(Y2O3)0.05,0.002693142,397.9558824,20,1.9,1.1,https://doi.org/10.1016/j.jpowsour.2010.11.120,O+H
(BaO)1(CeO2)0.9(Y2O3)0.05,0.001408477,352,20,1.9,1.1,https://doi.org/10.1016/j.jpowsour.2010.11.120,O+H
(BaO)1(CeO2)0.9(Y2O3)0.05,0.000845329,300.8993711,20,1.9,1.1,https://doi.org/10.1016/j.jpowsour.2010.11.120,O+H
(BaO)1(CeO2)0.9(Y2O3)0.05,0.000303744,249.9226361,20,1.9,1.1,https://doi.org/10.1016/j.jpowsour.2010.11.120,O+H
(BaO)1(CeO2)0.9(Y2O3)0.05,7.24281E-05,198.5762274,20,1.9,1.1,https://doi.org/10.1016/j.jpowsour.2010.11.120,O+H
(BaO)1(CeO2)0.9(Y2O3)0.05,1.14611E-05,149.4537037,20,1.9,1.1,https://doi.org/10.1016/j.jpowsour.2010.11.120,O+H
(BaO)1(CeO2)0.9(Y2O3)0.05,0.016856438,752.2808989,0,1.9,1.1,https://doi.org/10.1016/j.jpowsour.2010.11.120,H
(BaO)1(CeO2)0.9(Y2O3)0.05,0.014204186,702.9358289,0,1.9,1.1,https://doi.org/10.1016/j.jpowsour.2010.11.120,H
(BaO)1(CeO2)0.9(Y2O3)0.05,0.012386163,653.3959391,0,1.9,1.1,https://doi.org/10.1016/j.jpowsour.2010.11.120,H
(BaO)1(CeO2)0.9(Y2O3)0.05,0.010085965,600.2057416,0,1.9,1.1,https://doi.org/10.1016/j.jpowsour.2010.11.120,H
(BaO)1(CeO2)0.9(Y2O3)0.05,0.00821293,552.7918552,0,1.9,1.1,https://doi.org/10.1016/j.jpowsour.2010.11.120,H
(BaO)1(CeO2)0.9(Y2O3)0.05,0.006245095,503.5957447,0,1.9,1.1,https://doi.org/10.1016/j.jpowsour.2010.11.120,H
(BaO)1(CeO2)0.9(Y2O3)0.05,0.004434454,448.3438735,0,1.9,1.1,https://doi.org/10.1016/j.jpowsour.2010.11.120,H
(BaO)1(CeO2)0.9(Y2O3)0.05,0.002841395,397.9558824,0,1.9,1.1,https://doi.org/10.1016/j.jpowsour.2010.11.120,H
(BaO)1(CeO2)0.9(Y2O3)0.05,0.00153417,352,0,1.9,1.1,https://doi.org/10.1016/j.jpowsour.2010.11.120,H
(BaO)1(CeO2)0.9(Y2O3)0.05,0.000773528,300.8993711,0,1.9,1.1,https://doi.org/10.1016/j.jpowsour.2010.11.120,H
(BaO)1(CeO2)0.9(Y2O3)0.05,0.000296564,249.9226361,0,1.9,1.1,https://doi.org/10.1016/j.jpowsour.2010.11.120,H
