Repository: waccoco/2024_NCTU_MI_course

File: Dataset/perovskite_conductivity_mlready.csv (part 19 of 21)
Composition,Conductivity (S/cm),Temperature (degC),PO2 (%),PH2O (%),Grainsize,Ref,Carrier Type
(BaO)1(CeO2)0.9(Y2O3)0.05,8.64576E-05,198.5762274,0,1.9,1.1,https://doi.org/10.1016/j.jpowsour.2010.11.120,H
(BaO)1(CeO2)0.9(Y2O3)0.05,1.72949E-05,149.4537037,0,1.9,1.1,https://doi.org/10.1016/j.jpowsour.2010.11.120,H
(BaO)1(CeO2)0.9(Tb2O3)0.05,1.99127E-05,746.5530726,20,1.9,2,https://doi.org/10.1016/j.jpowsour.2010.11.120,O+H
(BaO)1(CeO2)0.9(Tb2O3)0.05,8.18313E-06,702.9358289,20,1.9,2,https://doi.org/10.1016/j.jpowsour.2010.11.120,O+H
(BaO)1(CeO2)0.9(Tb2O3)0.05,3.72797E-06,648.7171717,20,1.9,2,https://doi.org/10.1016/j.jpowsour.2010.11.120,O+H
(BaO)1(CeO2)0.9(Tb2O3)0.05,1.8185E-06,604.4038462,20,1.9,2,https://doi.org/10.1016/j.jpowsour.2010.11.120,O+H
(BaO)1(CeO2)0.9(Tb2O3)0.05,1.05307E-06,552.7918552,20,1.9,2,https://doi.org/10.1016/j.jpowsour.2010.11.120,O+H
(BaO)1(CeO2)0.9(Tb2O3)0.05,0.009101392,752.2808989,0,1.9,2,https://doi.org/10.1016/j.jpowsour.2010.11.120,H
(BaO)1(CeO2)0.9(Tb2O3)0.05,0.009101392,702.9358289,0,1.9,2,https://doi.org/10.1016/j.jpowsour.2010.11.120,H
(BaO)1(CeO2)0.9(Tb2O3)0.05,0.007936486,653.3959391,0,1.9,2,https://doi.org/10.1016/j.jpowsour.2010.11.120,H
(BaO)1(CeO2)0.9(Tb2O3)0.05,0.006920679,600.2057416,0,1.9,2,https://doi.org/10.1016/j.jpowsour.2010.11.120,H
(BaO)1(CeO2)0.9(Tb2O3)0.05,0.005262469,552.7918552,0,1.9,2,https://doi.org/10.1016/j.jpowsour.2010.11.120,H
(BaO)1(CeO2)0.9(Tb2O3)0.05,0.003736721,503.5957447,0,1.9,2,https://doi.org/10.1016/j.jpowsour.2010.11.120,H
(BaO)1(CeO2)0.9(Tb2O3)0.05,0.00239432,448.3438735,0,1.9,2,https://doi.org/10.1016/j.jpowsour.2010.11.120,H
(BaO)1(CeO2)0.9(Tb2O3)0.05,0.001432629,397.9558824,0,1.9,2,https://doi.org/10.1016/j.jpowsour.2010.11.120,H
(BaO)1(CeO2)0.9(Tb2O3)0.05,0.000747491,352,0,1.9,2,https://doi.org/10.1016/j.jpowsour.2010.11.120,H
(BaO)1(CeO2)0.9(Tb2O3)0.05,0.000276936,300.8993711,0,1.9,2,https://doi.org/10.1016/j.jpowsour.2010.11.120,H
(BaO)1(CeO2)0.9(Tb2O3)0.05,9.25855E-05,249.9226361,0,1.9,2,https://doi.org/10.1016/j.jpowsour.2010.11.120,H
(BaO)1(CeO2)0.9(Tb2O3)0.05,1.98334E-05,198.5762274,0,1.9,2,https://doi.org/10.1016/j.jpowsour.2010.11.120,H
(BaO)1(CeO2)0.9(Tb2O3)0.05,3.23068E-06,149.4537037,0,1.9,2,https://doi.org/10.1016/j.jpowsour.2010.11.120,H
(BaO)1(CeO2)0.9(Nd2O3)0.05,0.089081953,1007.139646,20,1.9,,https://doi.org/10.1016/0167-2738(91)90189-I,O+H
(BaO)1(CeO2)0.9(Nd2O3)0.05,0.069051673,960.9214391,20,1.9,,https://doi.org/10.1016/0167-2738(91)90189-I,O+H
(BaO)1(CeO2)0.9(Nd2O3)0.05,0.055922852,912.8848421,20,1.9,,https://doi.org/10.1016/0167-2738(91)90189-I,O+H
(BaO)1(CeO2)0.9(Nd2O3)0.05,0.040698161,858.9312215,20,1.9,,https://doi.org/10.1016/0167-2738(91)90189-I,O+H
(BaO)1(CeO2)0.9(Nd2O3)0.05,0.030274402,807.5860806,20,1.9,,https://doi.org/10.1016/0167-2738(91)90189-I,O+H
(BaO)1(CeO2)0.9(Nd2O3)0.05,0.021112524,758.6855114,20,1.9,,https://doi.org/10.1016/0167-2738(91)90189-I,O+H
(BaO)1(CeO2)0.9(Nd2O3)0.05,0.013819054,705.2093794,20,1.9,,https://doi.org/10.1016/0167-2738(91)90189-I,O+H
(BaO)1(CeO2)0.9(Nd2O3)0.05,0.009245529,655.4632496,20,1.9,,https://doi.org/10.1016/0167-2738(91)90189-I,O+H
(BaO)1(CeO2)0.9(Nd2O3)0.05,0.005681604,603.4464102,20,1.9,,https://doi.org/10.1016/0167-2738(91)90189-I,O+H
(BaO)1(CeO2)0.9(Sm2O3)0.05,0.040356641,900.4059448,20,1.9,3,https://doi.org/10.1016/j.jpowsour.2008.01.036,O+H
(BaO)1(CeO2)0.9(Sm2O3)0.05,0.031562064,849.7108819,20,1.9,3,https://doi.org/10.1016/j.jpowsour.2008.01.036,O+H
(BaO)1(CeO2)0.9(Sm2O3)0.05,0.023109825,799.6246239,20,1.9,3,https://doi.org/10.1016/j.jpowsour.2008.01.036,O+H
(BaO)1(CeO2)0.9(Sm2O3)0.05,0.016925127,749.9269747,20,1.9,3,https://doi.org/10.1016/j.jpowsour.2008.01.036,O+H
(BaO)1(CeO2)0.9(Sm2O3)0.05,0.012398136,700.4983725,20,1.9,3,https://doi.org/10.1016/j.jpowsour.2008.01.036,O+H
(BaO)1(CeO2)0.9(Sm2O3)0.05,0.00923648,650.3009405,20,1.9,3,https://doi.org/10.1016/j.jpowsour.2008.01.036,O+H
(BaO)1(CeO2)0.9(Sm2O3)0.05,0.006998373,599.7724672,20,1.9,3,https://doi.org/10.1016/j.jpowsour.2008.01.036,O+H
(BaO)1(CeO2)0.9(Sm2O3)0.05,0.006743686,600,0,1.9,3,https://doi.org/10.1016/j.jpowsour.2008.01.036,H
(BaO)1(CeO2)0.9(Sm2O3)0.05,0.008320551,650,0,1.9,3,https://doi.org/10.1016/j.jpowsour.2008.01.036,H
(BaO)1(CeO2)0.9(Sm2O3)0.05,0.009571689,700,0,1.9,3,https://doi.org/10.1016/j.jpowsour.2008.01.036,H
(BaO)1(CeO2)0.9(Sm2O3)0.05,0.011010958,750,0,1.9,3,https://doi.org/10.1016/j.jpowsour.2008.01.036,H
(BaO)1(CeO2)0.9(Sm2O3)0.05,0.012666645,800,0,1.9,3,https://doi.org/10.1016/j.jpowsour.2008.01.036,H
(BaO)1(CeO2)0.9(Sm2O3)0.05,0.015628466,850,0,1.9,3,https://doi.org/10.1016/j.jpowsour.2008.01.036,H
(BaO)1(CeO2)0.9(Sm2O3)0.05,0.019282845,900,0,1.9,3,https://doi.org/10.1016/j.jpowsour.2008.01.036,H
(BaO)1(CeO2)0.9(Y2O3)0.05,0.015875534,750.2048237,0,1.9,1.5,https://doi.org/10.1016/j.ceramint.2019.01.134,H
(BaO)1(CeO2)0.9(Y2O3)0.05,0.013466628,700.0668983,0,1.9,1.5,https://doi.org/10.1016/j.ceramint.2019.01.134,H
(BaO)1(CeO2)0.9(Y2O3)0.05,0.011576058,650.4828496,0,1.9,1.5,https://doi.org/10.1016/j.ceramint.2019.01.134,H
(BaO)1(CeO2)0.9(Y2O3)0.05,0.009152798,599.954014,0,1.9,1.5,https://doi.org/10.1016/j.ceramint.2019.01.134,H
(BaO)1(CeO2)0.9(Y2O3)0.05,0.007170085,550.6505368,0,1.9,1.5,https://doi.org/10.1016/j.ceramint.2019.01.134,H
(BaO)1(CeO2)0.9(Nd2O3)0.05,0.046690741,991.8221344,0,0,,https://doi.org/10.1016/0167-2738(95)00051-7,H
(BaO)1(CeO2)0.9(Nd2O3)0.05,0.039810717,946.047619,0,0,,https://doi.org/10.1016/0167-2738(95)00051-7,H
(BaO)1(CeO2)0.9(Nd2O3)0.05,0.033348548,899.1611722,0,0,,https://doi.org/10.1016/0167-2738(95)00051-7,H
(BaO)1(CeO2)0.9(Nd2O3)0.05,0.026963063,853.7605634,0,0,,https://doi.org/10.1016/0167-2738(95)00051-7,H
(BaO)1(CeO2)0.9(Nd2O3)0.05,0.021417522,799.0268007,0,0,,https://doi.org/10.1016/0167-2738(95)00051-7,H
(BaO)1(CeO2)0.9(Nd2O3)0.05,0.017626003,751,0,0,,https://doi.org/10.1016/0167-2738(95)00051-7,H
(BaO)1(CeO2)0.9(Nd2O3)0.05,0.015028758,698.168437,0,0,,https://doi.org/10.1016/0167-2738(95)00051-7,H
(BaO)1(CeO2)0.9(Nd2O3)0.05,0.012814224,653.1939219,0,0,,https://doi.org/10.1016/0167-2738(95)00051-7,H
(BaO)1(CeO2)0.9(Nd2O3)0.05,0.010545737,597.7482993,0,0,,https://doi.org/10.1016/0167-2738(95)00051-7,H
(CaO)1(ZrO2)0.9(In2O3)0.05,0.001529732,1007,0,0,,https://doi.org/10.1016/0167-2738(95)00051-7,H
(CaO)1(ZrO2)0.9(In2O3)0.05,0.001236823,955.4069098,0,0,,https://doi.org/10.1016/0167-2738(95)00051-7,H
(CaO)1(ZrO2)0.9(In2O3)0.05,0.001,907.8118081,0,0,,https://doi.org/10.1016/0167-2738(95)00051-7,H
(CaO)1(ZrO2)0.9(In2O3)0.05,0.000822971,855.7477954,0,0,,https://doi.org/10.1016/0167-2738(95)00051-7,H
(CaO)1(ZrO2)0.9(In2O3)0.05,0.00061988,802.6302521,0,0,,https://doi.org/10.1016/0167-2738(95)00051-7,H
(CaO)1(ZrO2)0.9(In2O3)0.05,0.000492388,752.6410256,0,0,,https://doi.org/10.1016/0167-2738(95)00051-7,H
(CaO)1(ZrO2)0.9(In2O3)0.05,0.000351685,701.1248097,0,0,,https://doi.org/10.1016/0167-2738(95)00051-7,H
(CaO)1(ZrO2)0.9(In2O3)0.05,0.000260246,653.1939219,0,0,,https://doi.org/10.1016/0167-2738(95)00051-7,H
(CaO)1(ZrO2)0.9(In2O3)0.05,0.00017626,602.5129959,0,0,,https://doi.org/10.1016/0167-2738(95)00051-7,H
(BaO)1(CeO2)0.9(Nd2O3)0.05,0.127239769,900,2.97E-17,2.3,,https://doi.org/10.1016/j.ssi.2010.07.034,O+H
(BaO)1(CeO2)0.9(Nd2O3)0.05,0.125822031,900,1.89E-16,2.3,,https://doi.org/10.1016/j.ssi.2010.07.034,O+H
(BaO)1(CeO2)0.9(Nd2O3)0.05,0.12442009,900,3.45E-15,2.3,,https://doi.org/10.1016/j.ssi.2010.07.034,O+H
(BaO)1(CeO2)0.9(Nd2O3)0.05,0.125822031,900,6.30E-14,2.3,,https://doi.org/10.1016/j.ssi.2010.07.034,O+H
(BaO)1(CeO2)0.9(Nd2O3)0.05,0.13457171,900,6.50E-03,2.3,,https://doi.org/10.1016/j.ssi.2010.07.034,O+H
(BaO)1(CeO2)0.9(Nd2O3)0.05,0.131589553,900,1.43E-02,2.3,,https://doi.org/10.1016/j.ssi.2010.07.034,O+H
(BaO)1(CeO2)0.9(Nd2O3)0.05,0.153938742,900,9.12E-02,2.3,,https://doi.org/10.1016/j.ssi.2010.07.034,O+H
(BaO)1(CeO2)0.9(Nd2O3)0.05,0.178077181,900,9.83E-01,2.3,,https://doi.org/10.1016/j.ssi.2010.07.034,O+H
(BaO)1(CeO2)0.9(Nd2O3)0.05,0.217871043,900,8.13E+00,2.3,,https://doi.org/10.1016/j.ssi.2010.07.034,O+H
(BaO)1(CeO2)0.9(Nd2O3)0.05,0.285093841,900,8.76E+01,2.3,,https://doi.org/10.1016/j.ssi.2010.07.034,O+H
(BaO)1(CeO2)0.9(Nd2O3)0.05,0.082194328,800,1.32E-19,2.3,,https://doi.org/10.1016/j.ssi.2010.07.034,O+H
(BaO)1(CeO2)0.9(Nd2O3)0.05,0.082194328,800,1.62E-18,2.3,,https://doi.org/10.1016/j.ssi.2010.07.034,O+H
(BaO)1(CeO2)0.9(Nd2O3)0.05,0.079477337,800,2.28E-17,2.3,,https://doi.org/10.1016/j.ssi.2010.07.034,O+H
(BaO)1(CeO2)0.9(Nd2O3)0.05,0.082194328,800,5.42E-16,2.3,,https://doi.org/10.1016/j.ssi.2010.07.034,O+H
(BaO)1(CeO2)0.9(Nd2O3)0.05,0.079477337,800,6.30E-14,2.3,,https://doi.org/10.1016/j.ssi.2010.07.034,O+H
(BaO)1(CeO2)0.9(Nd2O3)0.05,0.085962011,800,6.50E-03,2.3,,https://doi.org/10.1016/j.ssi.2010.07.034,O+H
(BaO)1(CeO2)0.9(Nd2O3)0.05,0.09508285,800,1.43E-02,2.3,,https://doi.org/10.1016/j.ssi.2010.07.034,O+H
(BaO)1(CeO2)0.9(Nd2O3)0.05,0.101694923,800,1.04E-01,2.3,,https://doi.org/10.1016/j.ssi.2010.07.034,O+H
(BaO)1(CeO2)0.9(Nd2O3)0.05,0.112485072,800,8.61E-01,2.3,,https://doi.org/10.1016/j.ssi.2010.07.034,O+H
(BaO)1(CeO2)0.9(Nd2O3)0.05,0.131589553,800,1.06E+01,2.3,,https://doi.org/10.1016/j.ssi.2010.07.034,O+H
(BaO)1(CeO2)0.9(Nd2O3)0.05,0.15920125,800,1.00E+02,2.3,,https://doi.org/10.1016/j.ssi.2010.07.034,O+H
(BaO)1(CeO2)0.9(Nd2O3)0.05,0.05807514,700,4.50733E-22,2.3,,https://doi.org/10.1016/j.ssi.2010.07.034,O+H
(BaO)1(CeO2)0.9(Nd2O3)0.05,0.05872952,700,1.07298E-20,2.3,,https://doi.org/10.1016/j.ssi.2010.07.034,O+H
(BaO)1(CeO2)0.9(Nd2O3)0.05,0.056788174,700,2.23823E-19,2.3,,https://doi.org/10.1016/j.ssi.2010.07.034,O+H
(BaO)1(CeO2)0.9(Nd2O3)0.05,0.053694154,700,2.11372E-18,2.3,,https://doi.org/10.1016/j.ssi.2010.07.034,O+H
(BaO)1(CeO2)0.9(Nd2O3)0.05,0.052504273,700,7.91884E-18,2.3,,https://doi.org/10.1016/j.ssi.2010.07.034,O+H
(BaO)1(CeO2)0.9(Nd2O3)0.05,0.057428052,700,0.006495603,2.3,,https://doi.org/10.1016/j.ssi.2010.07.034,O+H
(BaO)1(CeO2)0.9(Nd2O3)0.05,0.05807514,700,0.014347881,2.3,,https://doi.org/10.1016/j.ssi.2010.07.034,O+H
(BaO)1(CeO2)0.9(Nd2O3)0.05,0.060060481,700,0.118732548,2.3,,https://doi.org/10.1016/j.ssi.2010.07.034,O+H
(BaO)1(CeO2)0.9(Nd2O3)0.05,0.061421606,700,0.982543567,2.3,,https://doi.org/10.1016/j.ssi.2010.07.034,O+H
(BaO)1(CeO2)0.9(Nd2O3)0.05,0.064960905,700,10.58904019,2.3,,https://doi.org/10.1016/j.ssi.2010.07.034,O+H
(BaO)1(CeO2)0.9(Nd2O3)0.05,0.071052851,700,87.62713718,2.3,,https://doi.org/10.1016/j.ssi.2010.07.034,O+H
(BaO)1(CeO2)0.9(Nd2O3)0.05,0.049090513,600,3.60085E-25,2.3,,https://doi.org/10.1016/j.ssi.2010.07.034,O+H
(BaO)1(CeO2)0.9(Nd2O3)0.05,0.047467792,600,8.57193E-24,2.3,,https://doi.org/10.1016/j.ssi.2010.07.034,O+H
(BaO)1(CeO2)0.9(Nd2O3)0.05,0.045898711,600,1.05425E-22,2.3,,https://doi.org/10.1016/j.ssi.2010.07.034,O+H
(BaO)1(CeO2)0.9(Nd2O3)0.05,0.042914436,600,2.50968E-21,2.3,,https://doi.org/10.1016/j.ssi.2010.07.034,O+H
(BaO)1(CeO2)0.9(Nd2O3)0.05,0.040576306,600,9.40224E-21,2.3,,https://doi.org/10.1016/j.ssi.2010.07.034,O+H
(BaO)1(CeO2)0.9(Nd2O3)0.05,0.042914436,600,0.007412776,2.3,,https://doi.org/10.1016/j.ssi.2010.07.034,O+H
(BaO)1(CeO2)0.9(Nd2O3)0.05,0.041963436,600,0.021324158,2.3,,https://doi.org/10.1016/j.ssi.2010.07.034,O+H
(BaO)1(CeO2)0.9(Nd2O3)0.05,0.040124194,600,0.104041933,2.3,,https://doi.org/10.1016/j.ssi.2010.07.034,O+H
(BaO)1(CeO2)0.9(Nd2O3)0.05,0.036275274,600,0.860974799,2.3,,https://doi.org/10.1016/j.ssi.2010.07.034,O+H
(BaO)1(CeO2)0.9(Nd2O3)0.05,0.032068801,600,8.130810573,2.3,,https://doi.org/10.1016/j.ssi.2010.07.034,O+H
(BaO)1(CeO2)0.9(Nd2O3)0.05,0.029983729,600,87.62713718,2.3,,https://doi.org/10.1016/j.ssi.2010.07.034,O+H
(BaO)1(CeO2)0.9(Nd2O3)0.05,0.02835011,500,5.89596E-29,2.3,,https://doi.org/10.1016/j.ssi.2010.07.034,O+H
(BaO)1(CeO2)0.9(Nd2O3)0.05,0.028034226,500,2.52075E-28,2.3,,https://doi.org/10.1016/j.ssi.2010.07.034,O+H
(BaO)1(CeO2)0.9(Nd2O3)0.05,0.027412977,500,1.60173E-27,2.3,,https://doi.org/10.1016/j.ssi.2010.07.034,O+H
(BaO)1(CeO2)0.9(Nd2O3)0.05,0.024783383,500,2.92779E-26,2.3,,https://doi.org/10.1016/j.ssi.2010.07.034,O+H
(BaO)1(CeO2)0.9(Nd2O3)0.05,0.0207158,500,5.35167E-25,2.3,,https://doi.org/10.1016/j.ssi.2010.07.034,O+H
(BaO)1(CeO2)0.9(Nd2O3)0.05,0.022156379,500,0.005691911,2.3,,https://doi.org/10.1016/j.ssi.2010.07.034,O+H
(BaO)1(CeO2)0.9(Nd2O3)0.05,0.021665386,500,0.016373787,2.3,,https://doi.org/10.1016/j.ssi.2010.07.034,O+H
(BaO)1(CeO2)0.9(Nd2O3)0.05,0.020484979,500,0.091168967,2.3,,https://doi.org/10.1016/j.ssi.2010.07.034,O+H
(BaO)1(CeO2)0.9(Nd2O3)0.05,0.018109545,500,0.982543567,2.3,,https://doi.org/10.1016/j.ssi.2010.07.034,O+H
(BaO)1(CeO2)0.9(Nd2O3)0.05,0.014968645,500,4.793893002,2.3,,https://doi.org/10.1016/j.ssi.2010.07.034,O+H
(BaO)1(CeO2)0.9(Nd2O3)0.05,0.01209832,500,15.73768059,2.3,,https://doi.org/10.1016/j.ssi.2010.07.034,O+H
(BaO)1(CeO2)0.9(Y2O3)0.05,0.132921583,900.9441661,100,2.3,,https://doi.org/10.1016/j.ssi.2010.07.034,O+H
(BaO)1(CeO2)0.9(Y2O3)0.05,0.075232327,801.0013098,100,2.3,,https://doi.org/10.1016/j.ssi.2010.07.034,O+H
(BaO)1(CeO2)0.9(Y2O3)0.05,0.042580767,702.0297265,100,2.3,,https://doi.org/10.1016/j.ssi.2010.07.034,O+H
(BaO)1(CeO2)0.9(Y2O3)0.05,0.022884981,600.734683,100,2.3,,https://doi.org/10.1016/j.ssi.2010.07.034,O+H
(BaO)1(CeO2)0.9(Y2O3)0.05,0.011090313,499.8557964,100,2.3,,https://doi.org/10.1016/j.ssi.2010.07.034,O+H
(BaO)1(CeO2)0.9(Y2O3)0.05,0.079227583,900.9441661,1,2.3,,https://doi.org/10.1016/j.ssi.2010.07.034,O+H
(BaO)1(CeO2)0.9(Y2O3)0.05,0.049731231,801.0013098,1,2.3,,https://doi.org/10.1016/j.ssi.2010.07.034,O+H
(BaO)1(CeO2)0.9(Y2O3)0.05,0.031216343,702.0297265,1,2.3,,https://doi.org/10.1016/j.ssi.2010.07.034,O+H
(BaO)1(CeO2)0.9(Y2O3)0.05,0.018606424,600.734683,1,2.3,,https://doi.org/10.1016/j.ssi.2010.07.034,O+H
(BaO)1(CeO2)0.9(Y2O3)0.05,0.009016878,499.8557964,1,2.3,,https://doi.org/10.1016/j.ssi.2010.07.034,O+H
(BaO)1(CeO2)0.9(Y2O3)0.05,0.061166954,900.9441661,0.01,2.3,,https://doi.org/10.1016/j.ssi.2010.07.034,O+H
(BaO)1(CeO2)0.9(Y2O3)0.05,0.042580767,801.0013098,0.01,2.3,,https://doi.org/10.1016/j.ssi.2010.07.034,O+H
(BaO)1(CeO2)0.9(Y2O3)0.05,0.02672799,702.0297265,0.01,2.3,,https://doi.org/10.1016/j.ssi.2010.07.034,O+H
(BaO)1(CeO2)0.9(Y2O3)0.05,0.016777185,600.734683,0.01,2.3,,https://doi.org/10.1016/j.ssi.2010.07.034,O+H
(BaO)1(CeO2)0.9(Y2O3)0.05,0.008562178,499.8557964,0.01,2.3,,https://doi.org/10.1016/j.ssi.2010.07.034,O+H
(BaO)1(CeO2)0.9(Gd2O3)0.05,0.056684276,900.7588652,20,1.9,,https://doi.org/10.1016/j.ijhydene.2014.09.019,O+H
(BaO)1(CeO2)0.9(Gd2O3)0.05,0.04741331,849.7951153,20,1.9,,https://doi.org/10.1016/j.ijhydene.2014.09.019,O+H
(BaO)1(CeO2)0.9(Gd2O3)0.05,0.039658652,800.9779364,20,1.9,,https://doi.org/10.1016/j.ijhydene.2014.09.019,O+H
(BaO)1(CeO2)0.9(Gd2O3)0.05,0.031522087,749.8677379,20,1.9,,https://doi.org/10.1016/j.ijhydene.2014.09.019,O+H
(BaO)1(CeO2)0.9(Gd2O3)0.05,0.025215179,701.1024132,20,1.9,,https://doi.org/10.1016/j.ijhydene.2014.09.019,O+H
(BaO)1(CeO2)0.9(Gd2O3)0.05,0.019787863,649.5195095,20,1.9,,https://doi.org/10.1016/j.ijhydene.2014.09.019,O+H
(BaO)1(CeO2)0.9(Gd2O3)0.05,0.016031943,599.4301529,20,1.9,,https://doi.org/10.1016/j.ijhydene.2014.09.019,O+H
(BaO)1(CeO2)0.9(Gd2O3)0.05,0.038413823,899.9270021,0,1.9,,https://doi.org/10.1016/j.ijhydene.2014.09.019,O+H
(BaO)1(CeO2)0.9(Gd2O3)0.05,0.034247276,849.7951153,0,1.9,,https://doi.org/10.1016/j.ijhydene.2014.09.019,O+H
(BaO)1(CeO2)0.9(Gd2O3)0.05,0.030338525,798.197411,0,1.9,,https://doi.org/10.1016/j.ijhydene.2014.09.019,O+H
(BaO)1(CeO2)0.9(Gd2O3)0.05,0.027220936,749.8677379,0,1.9,,https://doi.org/10.1016/j.ijhydene.2014.09.019,O+H
(BaO)1(CeO2)0.9(Gd2O3)0.05,0.024114123,699.3854289,0,1.9,,https://doi.org/10.1016/j.ijhydene.2014.09.019,O+H
(BaO)1(CeO2)0.9(Gd2O3)0.05,0.021636154,650.0340212,0,1.9,,https://doi.org/10.1016/j.ijhydene.2014.09.019,O+H
(BaO)1(CeO2)0.9(Gd2O3)0.05,0.019412821,599.8902954,0,1.9,,https://doi.org/10.1016/j.ijhydene.2014.09.019,O+H
(BaO)1(CeO2)0.9(Gd2O3)0.05,0.022009916,900,8.88073E-19,1.9,,https://doi.org/10.1016/j.ijhydene.2014.09.019,O+H
(BaO)1(CeO2)0.9(Gd2O3)0.05,0.023618867,900,9.45889E-18,1.9,,https://doi.org/10.1016/j.ijhydene.2014.09.019,O+H
(BaO)1(CeO2)0.9(Gd2O3)0.05,0.026171421,900,9.38773E-17,1.9,,https://doi.org/10.1016/j.ijhydene.2014.09.019,O+H
(BaO)1(CeO2)0.9(Gd2O3)0.05,0.029374236,900,9.32083E-16,1.9,,https://doi.org/10.1016/j.ijhydene.2014.09.019,O+H
(BaO)1(CeO2)0.9(Gd2O3)0.05,0.033181145,900,1.06818E-14,1.9,,https://doi.org/10.1016/j.ijhydene.2014.09.019,O+H
(BaO)1(CeO2)0.9(Gd2O3)0.05,0.035379079,900,1.05887E-13,1.9,,https://doi.org/10.1016/j.ijhydene.2014.09.019,O+H
(BaO)1(CeO2)0.9(Gd2O3)0.05,0.036298492,900,1.0484E-12,1.9,,https://doi.org/10.1016/j.ijhydene.2014.09.019,O+H
(BaO)1(CeO2)0.9(Gd2O3)0.05,0.036298492,900,8.98776E-12,1.9,,https://doi.org/10.1016/j.ijhydene.2014.09.019,O+H
(BaO)1(CeO2)0.9(Gd2O3)0.05,0.03676712,900,8.89527E-11,1.9,,https://doi.org/10.1016/j.ijhydene.2014.09.019,O+H
(BaO)1(CeO2)0.9(Gd2O3)0.05,0.037003698,900,9.73029E-06,1.9,,https://doi.org/10.1016/j.ijhydene.2014.09.019,O+H
(BaO)1(CeO2)0.9(Gd2O3)0.05,0.03748143,900,0.001099452,1.9,,https://doi.org/10.1016/j.ijhydene.2014.09.019,O+H
(BaO)1(CeO2)0.9(Gd2O3)0.05,0.03870292,900,0.010887892,1.9,,https://doi.org/10.1016/j.ijhydene.2014.09.019,O+H
(BaO)1(CeO2)0.9(Gd2O3)0.05,0.039964217,900,0.107822996,1.9,,https://doi.org/10.1016/j.ijhydene.2014.09.019,O+H
(BaO)1(CeO2)0.9(Gd2O3)0.05,0.043161596,900,1.148655133,1.9,,https://doi.org/10.1016/j.ijhydene.2014.09.019,O+H
(BaO)1(CeO2)0.9(Gd2O3)0.05,0.04844364,900,10.61645127,1.9,,https://doi.org/10.1016/j.ijhydene.2014.09.019,O+H
(BaO)1(CeO2)0.9(Gd2O3)0.05,0.050344248,900,26.96831461,1.9,,https://doi.org/10.1016/j.ijhydene.2014.09.019,O+H
(BaO)1(CeO2)0.9(Gd2O3)0.05,0.051652568,900,51.42072107,1.9,,https://doi.org/10.1016/j.ijhydene.2014.09.019,O+H
(BaO)1(CeO2)0.9(Gd2O3)0.05,0.050344248,900,97.88798509,1.9,,https://doi.org/10.1016/j.ijhydene.2014.09.019,O+H
(BaO)1(CeO2)0.9(Gd2O3)0.05,0.018749103,750,1.02E-18,1.9,,https://doi.org/10.1016/j.ijhydene.2014.09.019,O+H
(BaO)1(CeO2)0.9(Gd2O3)0.05,0.021729381,750,9.43E-18,1.9,,https://doi.org/10.1016/j.ijhydene.2014.09.019,O+H
(BaO)1(CeO2)0.9(Gd2O3)0.05,0.023168745,750,9.35E-17,1.9,,https://doi.org/10.1016/j.ijhydene.2014.09.019,O+H
(BaO)1(CeO2)0.9(Gd2O3)0.05,0.024232661,750,1.07E-15,1.9,,https://doi.org/10.1016/j.ijhydene.2014.09.019,O+H
(BaO)1(CeO2)0.9(Gd2O3)0.05,0.024703453,750,1.06E-14,1.9,,https://doi.org/10.1016/j.ijhydene.2014.09.019,O+H
(BaO)1(CeO2)0.9(Gd2O3)0.05,0.024862407,750,9.65E-13,1.9,,https://doi.org/10.1016/j.ijhydene.2014.09.019,O+H
(BaO)1(CeO2)0.9(Gd2O3)0.05,0.024703453,750,9.92E-09,1.9,,https://doi.org/10.1016/j.ijhydene.2014.09.019,O+H
(BaO)1(CeO2)0.9(Gd2O3)0.05,0.024703453,750,1.02E-04,1.9,,https://doi.org/10.1016/j.ijhydene.2014.09.019,O+H
(BaO)1(CeO2)0.9(Gd2O3)0.05,0.025345433,750,9.31E-03,1.9,,https://doi.org/10.1016/j.ijhydene.2014.09.019,O+H
(BaO)1(CeO2)0.9(Gd2O3)0.05,0.027373221,750,1.05E+00,1.9,,https://doi.org/10.1016/j.ijhydene.2014.09.019,O+H
(BaO)1(CeO2)0.9(Gd2O3)0.05,0.02881443,750,1.04E+01,1.9,,https://doi.org/10.1016/j.ijhydene.2014.09.019,O+H
(BaO)1(CeO2)0.9(Gd2O3)0.05,0.02881443,750,2.30E+01,1.9,,https://doi.org/10.1016/j.ijhydene.2014.09.019,O+H
(BaO)1(CeO2)0.9(Gd2O3)0.05,0.028447165,750,5.42E+01,1.9,,https://doi.org/10.1016/j.ijhydene.2014.09.019,O+H
(BaO)1(CeO2)0.9(Gd2O3)0.05,0.014883393,600,9.4247E-19,1.9,,https://doi.org/10.1016/j.ijhydene.2014.09.019,O+H
(BaO)1(CeO2)0.9(Gd2O3)0.05,0.015075544,600,9.32771E-18,1.9,,https://doi.org/10.1016/j.ijhydene.2014.09.019,O+H
(BaO)1(CeO2)0.9(Gd2O3)0.05,0.015075544,600,9.22804E-17,1.9,,https://doi.org/10.1016/j.ijhydene.2014.09.019,O+H
(BaO)1(CeO2)0.9(Gd2O3)0.05,0.014883393,600,9.49244E-13,1.9,,https://doi.org/10.1016/j.ijhydene.2014.09.019,O+H
(BaO)1(CeO2)0.9(Gd2O3)0.05,0.015172547,600,1.01669E-05,1.9,,https://doi.org/10.1016/j.ijhydene.2014.09.019,O+H
(BaO)1(CeO2)0.9(Gd2O3)0.05,0.015667008,600,0.09748944,1.9,,https://doi.org/10.1016/j.ijhydene.2014.09.019,O+H
(BaO)1(CeO2)0.9(Gd2O3)0.05,0.016074154,600,0.965247113,1.9,,https://doi.org/10.1016/j.ijhydene.2014.09.019,O+H
(BaO)1(CeO2)0.9(Gd2O3)0.05,0.016704798,600,8.89996973,1.9,,https://doi.org/10.1016/j.ijhydene.2014.09.019,O+H
(BaO)1(CeO2)0.9(Gd2O3)0.05,0.016704798,600,24.2575713,1.9,,https://doi.org/10.1016/j.ijhydene.2014.09.019,O+H
(BaO)1(CeO2)0.9(Gd2O3)0.05,0.015869276,600,49.56740437,1.9,,https://doi.org/10.1016/j.ijhydene.2014.09.019,O+H
(BaO)1(CeO2)0.9(Gd2O3)0.05,0.014048576,600,87.57569382,1.9,,https://doi.org/10.1016/j.ijhydene.2014.09.019,O+H
(BaO)1(CeO2)0.9(Sm2O3)0.05,0.044929106,994.9415593,0,0,,https://doi.org/10.1149/1.2221624,O+H
(BaO)1(CeO2)0.9(Sm2O3)0.05,0.038168887,947.347505,0,0,,https://doi.org/10.1149/1.2221624,O+H
(BaO)1(CeO2)0.9(Sm2O3)0.05,0.031846103,896.1567825,0,0,,https://doi.org/10.1149/1.2221624,O+H
(BaO)1(CeO2)0.9(Sm2O3)0.05,0.027062823,846.9658083,0,0,,https://doi.org/10.1149/1.2221624,O+H
(BaO)1(CeO2)0.9(Sm2O3)0.05,0.022585058,797.8138055,0,0,,https://doi.org/10.1149/1.2221624,O+H
(BaO)1(CeO2)0.9(Sm2O3)0.05,0.017206377,747.3793298,0,0,,https://doi.org/10.1149/1.2221624,O+H
(BaO)1(CeO2)0.9(Sm2O3)0.05,0.01311068,698.2600698,0,0,,https://doi.org/10.1149/1.2221624,O+H
(BaO)1(CeO2)0.9(Sm2O3)0.05,0.010178085,646.4135327,0,0,,https://doi.org/10.1149/1.2221624,O+H
(BaO)1(CeO2)0.9(Sm2O3)0.05,0.007345638,597.1951334,0,0,,https://doi.org/10.1149/1.2221624,O+H
(SrO)1(ZrO2)0.9(Y2O3)0.05,0.012080056,902.5086638,100,0,1,https://doi.org/10.1016/j.jpowsour.2013.06.155,O+H
(SrO)1(ZrO2)0.9(Y2O3)0.05,0.00901714,851.1767165,100,0,1,https://doi.org/10.1016/j.jpowsour.2013.06.155,O+H
(SrO)1(ZrO2)0.9(Y2O3)0.05,0.00630144,800.4798591,100,0,1,https://doi.org/10.1016/j.jpowsour.2013.06.155,O+H
(SrO)1(ZrO2)0.9(Y2O3)0.05,0.004342353,749.1609489,100,0,1,https://doi.org/10.1016/j.jpowsour.2013.06.155,O+H
(SrO)1(ZrO2)0.9(Y2O3)0.05,0.002752689,699.5236486,100,0,1,https://doi.org/10.1016/j.jpowsour.2013.06.155,O+H
(SrO)1(ZrO2)0.9(Y2O3)0.05,0.008926911,901.4683525,20,0,1,https://doi.org/10.1016/j.jpowsour.2013.06.155,O+H
(SrO)1(ZrO2)0.9(Y2O3)0.05,0.006645402,853.2371887,20,0,1,https://doi.org/10.1016/j.jpowsour.2013.06.155,O+H
(SrO)1(ZrO2)0.9(Y2O3)0.05,0.004731398,800.5235342,20,0,1,https://doi.org/10.1016/j.jpowsour.2013.06.155,O+H
(SrO)1(ZrO2)0.9(Y2O3)0.05,0.003255146,750.8618051,20,0,1,https://doi.org/10.1016/j.jpowsour.2013.06.155,O+H
(SrO)1(ZrO2)0.9(Y2O3)0.05,0.002066848,699.5594949,20,0,1,https://doi.org/10.1016/j.jpowsour.2013.06.155,O+H
(SrO)1(ZrO2)0.9(Y2O3)0.05,0.004062869,910.3550065,100,1.9,2,https://doi.org/10.1016/j.jpowsour.2016.09.075,H+E
(SrO)1(ZrO2)0.9(Y2O3)0.05,0.002443502,861.6633416,100,1.9,2,https://doi.org/10.1016/j.jpowsour.2016.09.075,H+E
(SrO)1(ZrO2)0.9(Y2O3)0.05,0.001199125,805.1990521,100,1.9,2,https://doi.org/10.1016/j.jpowsour.2016.09.075,H+E
(SrO)1(ZrO2)0.9(Y2O3)0.05,0.000651449,757.5775764,100,1.9,2,https://doi.org/10.1016/j.jpowsour.2016.09.075,H+E
(SrO)1(ZrO2)0.9(Y2O3)0.05,0.000260858,707.6034483,100,1.9,2,https://doi.org/10.1016/j.jpowsour.2016.09.075,H+E
(SrO)1(ZrO2)0.9(Y2O3)0.05,0.000128013,656.5199183,100,1.9,2,https://doi.org/10.1016/j.jpowsour.2016.09.075,H+E
(SrO)1(ZrO2)0.9(Y2O3)0.05,5.6747E-05,605.3783784,100,1.9,2,https://doi.org/10.1016/j.jpowsour.2016.09.075,H+E
(SrO)1(ZrO2)0.9(Y2O3)0.05,2.05259E-05,552.7713249,100,1.9,2,https://doi.org/10.1016/j.jpowsour.2016.09.075,H+E
(SrO)1(ZrO2)0.9(Y2O3)0.05,6.70654E-06,504.1135781,100,1.9,2,https://doi.org/10.1016/j.jpowsour.2016.09.075,H+E
(SrO)1(ZrO2)0.9(Y2O3)0.05,2.19126E-06,453.8370607,100,1.9,2,https://doi.org/10.1016/j.jpowsour.2016.09.075,H+E
(SrO)1(ZrO2)0.9(Y2O3)0.05,4.53056E-07,403.5799257,100,1.9,2,https://doi.org/10.1016/j.jpowsour.2016.09.075,H+E
(SrO)1(ZrO2)0.9(Y2O3)0.05,1.03699E-07,352,100,1.9,2,https://doi.org/10.1016/j.jpowsour.2016.09.075,H+E
(SrO)1(ZrO2)0.9(Y2O3)0.05,1.50195E-08,302.2212389,100,1.9,2,https://doi.org/10.1016/j.jpowsour.2016.09.075,H+E
(SrO)1(ZrO2)0.9(Y2O3)0.05,0.000104455,653.6802444,100,0,2,https://doi.org/10.1016/j.jpowsour.2016.09.075,H+E
(SrO)1(ZrO2)0.9(Y2O3)0.05,3.2437E-05,605.3783784,100,0,2,https://doi.org/10.1016/j.jpowsour.2016.09.075,H+E
(SrO)1(ZrO2)0.9(Y2O3)0.05,1.00729E-05,557.2919708,100,0,2,https://doi.org/10.1016/j.jpowsour.2016.09.075,H+E
(SrO)1(ZrO2)0.9(Y2O3)0.05,2.19126E-06,504.1135781,100,0,2,https://doi.org/10.1016/j.jpowsour.2016.09.075,H+E
(SrO)1(ZrO2)0.9(Y2O3)0.05,4.53056E-07,453.8370607,100,0,2,https://doi.org/10.1016/j.jpowsour.2016.09.075,H+E
(SrO)1(ZrO2)0.9(Y2O3)0.05,8.46145E-08,403.5799257,100,0,2,https://doi.org/10.1016/j.jpowsour.2016.09.075,H+E
(SrO)1(ZrO2)0.9(Y2O3)0.05,1.35673E-08,353.2904336,100,0,2,https://doi.org/10.1016/j.jpowsour.2016.09.075,H+E
(BaO)1(CeO2)0.9(Nd2O3)0.05,0.07423692,992.4381538,20,1.9,,https://doi.org/10.1149/1.2095649,H+E
(BaO)1(CeO2)0.9(Nd2O3)0.05,0.062783232,960.0990077,20,1.9,,https://doi.org/10.1149/1.2095649,H+E
(BaO)1(CeO2)0.9(Nd2O3)0.05,0.0511558,921.919964,20,1.9,,https://doi.org/10.1149/1.2095649,H+E
(BaO)1(CeO2)0.9(Nd2O3)0.05,0.039417342,879.1364954,20,1.9,,https://doi.org/10.1149/1.2095649,H+E
(BaO)1(CeO2)0.9(Nd2O3)0.05,0.031524796,839.2584943,20,1.9,,https://doi.org/10.1149/1.2095649,H+E
(BaO)1(CeO2)0.9(Nd2O3)0.05,0.023403038,796.1360722,20,1.9,,https://doi.org/10.1149/1.2095649,H+E
(BaO)1(CeO2)0.9(Nd2O3)0.05,0.016738621,759.0545455,20,1.9,,https://doi.org/10.1149/1.2095649,H+E
(BaO)1(CeO2)0.9(Nd2O3)0.05,0.011972011,719.2838103,20,1.9,,https://doi.org/10.1149/1.2095649,H+E
(BaO)1(CeO2)0.9(Nd2O3)0.05,0.008249774,680.1221665,20,1.9,,https://doi.org/10.1149/1.2095649,H+E
(BaO)1(CeO2)0.9(Nd2O3)0.05,0.005791662,639.541477,20,1.9,,https://doi.org/10.1149/1.2095649,H+E
(BaO)1(CeO2)0.9(Nd2O3)0.05,0.00370453,600.3575407,20,1.9,,https://doi.org/10.1149/1.2095649,H+E
(BaO)1(CeO2)0.9(Y2O3)0.05,0.038252148,997.9555807,0,0,,https://doi.org/10.1149/1.2095649,H
(BaO)1(CeO2)0.9(Y2O3)0.05,0.03638946,983.5007429,0,0,,https://doi.org/10.1149/1.2095649,H
(BaO)1(CeO2)0.9(Y2O3)0.05,0.031721595,939.3511069,0,0,,https://doi.org/10.1149/1.2095649,H
(BaO)1(CeO2)0.9(Y2O3)0.05,0.02697083,898.2257618,0,0,,https://doi.org/10.1149/1.2095649,H
(BaO)1(CeO2)0.9(Y2O3)0.05,0.023511141,857.4454384,0,0,,https://doi.org/10.1149/1.2095649,H
(BaO)1(CeO2)0.9(Y2O3)0.05,0.01999001,819.4329038,0,0,,https://doi.org/10.1149/1.2095649,H
(BaO)1(CeO2)0.9(Y2O3)0.05,0.016577239,777.8574624,0,0,,https://doi.org/10.1149/1.2095649,H
(BaO)1(CeO2)0.9(Y2O3)0.05,0.01391975,739.320431,0,0,,https://doi.org/10.1149/1.2095649,H
(BaO)1(CeO2)0.9(Y2O3)0.05,0.011688282,696.6237124,0,0,,https://doi.org/10.1149/1.2095649,H
(BaO)1(CeO2)0.9(Y2O3)0.05,0.010188965,657.3572902,0,0,,https://doi.org/10.1149/1.2095649,H
(BaO)1(CeO2)0.9(Y2O3)0.05,0.008881974,618.2495499,0,0,,https://doi.org/10.1149/1.2095649,H
(BaO)1(CeO2)0.9(Y2O3)0.05,0.007094936,578.3753309,0,0,,https://doi.org/10.1149/1.2095649,H
(BaO)1(CeO2)0.9(Nd2O3)0.05,0.035938137,1000.97931,0,0,,https://doi.org/10.1149/1.2095649,H
(BaO)1(CeO2)0.9(Nd2O3)0.05,0.029433011,961.2037729,0,0,,https://doi.org/10.1149/1.2095649,H
(BaO)1(CeO2)0.9(Nd2O3)0.05,0.02471462,918.6225325,0,0,,https://doi.org/10.1149/1.2095649,H
(BaO)1(CeO2)0.9(Nd2O3)0.05,0.020241051,878.9076431,0,0,,https://doi.org/10.1149/1.2095649,H
(BaO)1(CeO2)0.9(Nd2O3)0.05,0.016996218,837.2297593,0,0,,https://doi.org/10.1149/1.2095649,H
(BaO)1(CeO2)0.9(Nd2O3)0.05,0.013747109,798.4964521,0,0,,https://doi.org/10.1149/1.2095649,H
(BaO)1(CeO2)0.9(Nd2O3)0.05,0.011543317,758.4596463,0,0,,https://doi.org/10.1149/1.2095649,H
(BaO)1(CeO2)0.9(Nd2O3)0.05,0.009937794,719.4933369,0,0,,https://doi.org/10.1149/1.2095649,H
(BaO)1(CeO2)0.9(Nd2O3)0.05,0.00910646,678.3563684,0,0,,https://doi.org/10.1149/1.2095649,H
(BaO)1(CeO2)0.9(Nd2O3)0.05,0.006583066,639.1348315,0,0,,https://doi.org/10.1149/1.2095649,H
(BaO)1(CeO2)0.9(La2O3)0.05,0.016996218,1001.939692,0,0,,https://doi.org/10.1149/1.2095649,H
(BaO)1(CeO2)0.9(La2O3)0.05,0.015381258,984.5751943,0,0,,https://doi.org/10.1149/1.2095649,H
(BaO)1(CeO2)0.9(La2O3)0.05,0.01357661,959.3676396,0,0,,https://doi.org/10.1149/1.2095649,H
(BaO)1(CeO2)0.9(La2O3)0.05,0.011543317,919.4767322,0,0,,https://doi.org/10.1149/1.2095649,H
(BaO)1(CeO2)0.9(La2O3)0.05,0.009692814,882.1004844,0,0,,https://doi.org/10.1149/1.2095649,H
(BaO)1(CeO2)0.9(La2O3)0.05,0.008663021,840.1343824,0,0,,https://doi.org/10.1149/1.2095649,H
(BaO)1(CeO2)0.9(La2O3)0.05,0.008038019,803.1782548,0,0,,https://doi.org/10.1149/1.2095649,H
(BaO)1(CeO2)0.9(La2O3)0.05,0.007365609,758.8372244,0,0,,https://doi.org/10.1149/1.2095649,H
(BaO)1(CeO2)0.9(La2O3)0.05,0.006749449,719.7943529,0,0,,https://doi.org/10.1149/1.2095649,H
(BaO)1(CeO2)0.9(La2O3)0.05,0.005883662,680.3181767,0,0,,https://doi.org/10.1149/1.2095649,H
(BaO)1(CeO2)0.9(La2O3)0.05,0.00487918,639.3316491,0,0,,https://doi.org/10.1149/1.2095649,H
(BaO)1(CeO2)0.9(La2O3)0.05,0.003897498,598.9731211,0,0,,https://doi.org/10.1149/1.2095649,H
(BaO)1(CeO2)0.9(Y2O3)0.05,0.068933592,1001.414063,0,1.7,,https://doi.org/10.1016/S0167-2738(00)00777-3,H
(BaO)1(CeO2)0.9(Y2O3)0.05,0.057272072,951.2026266,0,1.7,,https://doi.org/10.1016/S0167-2738(00)00777-3,H
(BaO)1(CeO2)0.9(Y2O3)0.05,0.050932547,900.5611511,0,1.7,,https://doi.org/10.1016/S0167-2738(00)00777-3,H
(BaO)1(CeO2)0.9(Y2O3)0.05,0.042324527,852,0,1.7,,https://doi.org/10.1016/S0167-2738(00)00777-3,H
(BaO)1(CeO2)0.9(Y2O3)0.05,0.035782674,800.1907895,0,1.7,,https://doi.org/10.1016/S0167-2738(00)00777-3,H
(BaO)1(CeO2)0.9(Y2O3)0.05,0.028270008,749.7272727,0,1.7,,https://doi.org/10.1016/S0167-2738(00)00777-3,H
(BaO)1(CeO2)0.9(Y2O3)0.05,0.023108809,700.880597,0,1.7,,https://doi.org/10.1016/S0167-2738(00)00777-3,H
(BaO)1(CeO2)0.9(Y2O3)0.05,0.019547183,651.2209632,0,1.7,,https://doi.org/10.1016/S0167-2738(00)00777-3,H
(BaO)1(CeO2)0.9(Y2O3)0.05,0.015454252,600.4939759,0,1.7,,https://doi.org/10.1016/S0167-2738(00)00777-3,H
(BaO)1(CeO2)0.9(Y2O3)0.05,0.126092399,998.4592275,20,1.7,,https://doi.org/10.1016/S0167-2738(00)00777-3,O+H
(BaO)1(CeO2)0.9(Y2O3)0.05,0.084422869,897.9486166,20,1.7,,https://doi.org/10.1016/S0167-2738(00)00777-3,O+H
(BaO)1(CeO2)0.9(Y2O3)0.05,0.050626881,800.3695652,20,1.7,,https://doi.org/10.1016/S0167-2738(00)00777-3,O+H
(BaO)1(CeO2)0.9(Y2O3)0.05,0.02877319,698.3114754,20,1.7,,https://doi.org/10.1016/S0167-2738(00)00777-3,O+H
(BaO)1(CeO2)0.9(Y2O3)0.05,0.01578787,598.3235294,20,1.7,,https://doi.org/10.1016/S0167-2738(00)00777-3,O+H
(BaO)1(ZrO2)0.9(Y2O3)0.05,0.006190815,1001.414063,0,1.7,,https://doi.org/10.1016/S0167-2738(00)00777-3,H
(BaO)1(ZrO2)0.9(Y2O3)0.05,0.004806225,948.9101124,0,1.7,,https://doi.org/10.1016/S0167-2738(00)00777-3,H
(BaO)1(ZrO2)0.9(Y2O3)0.05,0.00406177,900.5611511,0,1.7,,https://doi.org/10.1016/S0167-2738(00)00777-3,H
(BaO)1(ZrO2)0.9(Y2O3)0.05,0.00355207,848.1340206,0,1.7,,https://doi.org/10.1016/S0167-2738(00)00777-3,H
(BaO)1(ZrO2)0.9(Y2O3)0.05,0.003002657,800.1907895,0,1.7,,https://doi.org/10.1016/S0167-2738(00)00777-3,H
(BaO)1(ZrO2)0.9(Y2O3)0.05,0.002671504,749.7272727,0,1.7,,https://doi.org/10.1016/S0167-2738(00)00777-3,H
(BaO)1(ZrO2)0.9(Y2O3)0.05,0.002221153,700.880597,0,1.7,,https://doi.org/10.1016/S0167-2738(00)00777-3,H
(BaO)1(ZrO2)0.9(Y2O3)0.05,0.00191098,651.2209632,0,1.7,,https://doi.org/10.1016/S0167-2738(00)00777-3,H
(BaO)1(ZrO2)0.9(Y2O3)0.05,0.001562909,601.6648794,0,1.7,,https://doi.org/10.1016/S0167-2738(00)00777-3,H
(BaO)1(ZrO2)0.9(Y2O3)0.05,0.050091708,951.1735537,20,1.7,,https://doi.org/10.1016/S0167-2738(00)00777-3,O+H
(BaO)1(ZrO2)0.9(Y2O3)0.05,0.034063585,900.2673267,20,1.7,,https://doi.org/10.1016/S0167-2738(00)00777-3,O+H
(BaO)1(ZrO2)0.9(Y2O3)0.05,0.022328772,849.1590909,20,1.7,,https://doi.org/10.1016/S0167-2738(00)00777-3,O+H
(BaO)1(ZrO2)0.9(Y2O3)0.05,0.015764448,800.3695652,20,1.7,,https://doi.org/10.1016/S0167-2738(00)00777-3,O+H
(BaO)1(ZrO2)0.9(Y2O3)0.05,0.009781288,750.3160622,20,1.7,,https://doi.org/10.1016/S0167-2738(00)00777-3,O+H
(BaO)1(ZrO2)0.9(Y2O3)0.05,0.007725782,698.3114754,20,1.7,,https://doi.org/10.1016/S0167-2738(00)00777-3,O+H
(BaO)1(ZrO2)0.9(Y2O3)0.05,0.005666531,651.3369735,20,1.7,,https://doi.org/10.1016/S0167-2738(00)00777-3,O+H
(BaO)1(ZrO2)0.9(Y2O3)0.05,0.004317031,600.8938053,20,1.7,,https://doi.org/10.1016/S0167-2738(00)00777-3,O+H
(BaO)1(SnO2)0.9(In2O3)0.05,0.003048136,548.0603829,0,1.90E+00,,https://doi.org/10.1016/j.ijhydene.2012.11.065,H
(BaO)1(SnO2)0.9(In2O3)0.05,0.001245701,498.2260073,0,1.90E+00,,https://doi.org/10.1016/j.ijhydene.2012.11.065,H
(BaO)1(SnO2)0.9(In2O3)0.05,0.000473184,448.799644,0,1.90E+00,,https://doi.org/10.1016/j.ijhydene.2012.11.065,H
(BaO)1(SnO2)0.9(In2O3)0.05,0.000173846,398.8891232,0,1.90E+00,,https://doi.org/10.1016/j.ijhydene.2012.11.065,H
(BaO)1(SnO2)0.9(In2O3)0.05,5.30811E-05,348.3429925,0,1.90E+00,,https://doi.org/10.1016/j.ijhydene.2012.11.065,H
(BaO)1(SnO2)0.9(In2O3)0.05,1.39387E-05,300.1911065,0,1.90E+00,,https://doi.org/10.1016/j.ijhydene.2012.11.065,H
(BaO)1(SnO2)0.9(In2O3)0.05,2.83472E-06,248.881582,0,1.90E+00,,https://doi.org/10.1016/j.ijhydene.2012.11.065,H
(BaO)1(SnO2)0.9(Lu2O3)0.05,0.001305147,699.5250763,0,1.90E+00,,https://doi.org/10.1016/j.ijhydene.2012.11.065,H
(BaO)1(SnO2)0.9(Lu2O3)0.05,0.000691048,648.8685407,0,1.90E+00,,https://doi.org/10.1016/j.ijhydene.2012.11.065,H
(BaO)1(SnO2)0.9(Lu2O3)0.05,0.000366744,598.6044557,0,1.90E+00,,https://doi.org/10.1016/j.ijhydene.2012.11.065,H
(BaO)1(SnO2)0.9(Lu2O3)0.05,0.000180648,549.4230131,0,1.90E+00,,https://doi.org/10.1016/j.ijhydene.2012.11.065,H
(BaO)1(SnO2)0.9(Lu2O3)0.05,8.93569E-05,499.4281261,0,1.90E+00,,https://doi.org/10.1016/j.ijhydene.2012.11.065,H
(BaO)1(SnO2)0.9(Lu2O3)0.05,3.66384E-05,449.8525122,0,1.90E+00,,https://doi.org/10.1016/j.ijhydene.2012.11.065,H
(BaO)1(SnO2)0.9(Lu2O3)0.05,1.20211E-05,398.8891232,0,1.90E+00,,https://doi.org/10.1016/j.ijhydene.2012.11.065,H
(BaO)1(SnO2)0.9(Lu2O3)0.05,3.40071E-06,348.3429925,0,1.90E+00,,https://doi.org/10.1016/j.ijhydene.2012.11.065,H
(BaO)1(SnO2)0.9(Lu2O3)0.05,7.67395E-07,299.5288832,0,1.90E+00,,https://doi.org/10.1016/j.ijhydene.2012.11.065,H
(BaO)1(SnO2)0.9(Lu2O3)0.05,1.33697E-07,249.4317676,0,1.90E+00,,https://doi.org/10.1016/j.ijhydene.2012.11.065,H
(BaO)1(SnO2)0.9(Er2O3)0.05,0.000656624,699.5250763,0,1.90E+00,,https://doi.org/10.1016/j.ijhydene.2012.11.065,H
(BaO)1(SnO2)0.9(Er2O3)0.05,0.000361835,647.156798,0,1.90E+00,,https://doi.org/10.1016/j.ijhydene.2012.11.065,H
(BaO)1(SnO2)0.9(Er2O3)0.05,0.000198812,600.1401723,0,1.90E+00,,https://doi.org/10.1016/j.ijhydene.2012.11.065,H
(BaO)1(SnO2)0.9(Er2O3)0.05,9.82475E-05,548.0603829,0,1.90E+00,,https://doi.org/10.1016/j.ijhydene.2012.11.065,H
(BaO)1(SnO2)0.9(Er2O3)0.05,4.49558E-05,499.4281261,0,1.90E+00,,https://doi.org/10.1016/j.ijhydene.2012.11.065,H
(BaO)1(SnO2)0.9(Er2O3)0.05,1.77427E-05,449.8525122,0,1.90E+00,,https://doi.org/10.1016/j.ijhydene.2012.11.065,H
(BaO)1(SnO2)0.9(Er2O3)0.05,5.82139E-06,398.8891232,0,1.90E+00,,https://doi.org/10.1016/j.ijhydene.2012.11.065,H
(BaO)1(SnO2)0.9(Er2O3)0.05,1.64492E-06,349.1230297,0,1.90E+00,,https://doi.org/10.1016/j.ijhydene.2012.11.065,H
(BaO)1(SnO2)0.9(Er2O3)0.05,3.5809E-07,298.8681882,0,1.90E+00,,https://doi.org/10.1016/j.ijhydene.2012.11.065,H
(BaO)1(SnO2)0.9(Er2O3)0.05,5.76847E-08,249.9831144,0,1.90E+00,,https://doi.org/10.1016/j.ijhydene.2012.11.065,H
(BaO)1(SnO2)0.9(Y2O3)0.05,0.000415357,699.5250763,0,1.90E+00,,https://doi.org/10.1016/j.ijhydene.2012.11.065,H
(BaO)1(SnO2)0.9(Y2O3)0.05,0.000256194,648.8685407,0,1.90E+00,,https://doi.org/10.1016/j.ijhydene.2012.11.065,H
(BaO)1(SnO2)0.9(Y2O3)0.05,0.000136191,597.0741319,0,1.90E+00,,https://doi.org/10.1016/j.ijhydene.2012.11.065,H
(BaO)1(SnO2)0.9(Y2O3)0.05,6.70773E-05,548.0603829,0,1.90E+00,,https://doi.org/10.1016/j.ijhydene.2012.11.065,H
(BaO)1(SnO2)0.9(Y2O3)0.05,2.84374E-05,499.4281261,0,1.90E+00,,https://doi.org/10.1016/j.ijhydene.2012.11.065,H
(BaO)1(SnO2)0.9(Y2O3)0.05,1.166E-05,449.8525122,0,1.90E+00,,https://doi.org/10.1016/j.ijhydene.2012.11.065,H
(BaO)1(SnO2)0.9(Y2O3)0.05,3.83538E-06,397.0721154,0,1.90E+00,,https://doi.org/10.1016/j.ijhydene.2012.11.065,H
(BaO)1(SnO2)0.9(Y2O3)0.05,9.62925E-07,349.9050279,0,1.90E+00,,https://doi.org/10.1016/j.ijhydene.2012.11.065,H
(BaO)1(SnO2)0.9(Y2O3)0.05,2.01794E-07,299.5288832,0,1.90E+00,,https://doi.org/10.1016/j.ijhydene.2012.11.065,H
(BaO)1(SnO2)0.9(Y2O3)0.05,2.90776E-08,248.881582,0,1.90E+00,,https://doi.org/10.1016/j.ijhydene.2012.11.065,H
(BaO)1(SnO2)0.9(Gd2O3)0.05,0.000517052,598.6044557,0,1.90E+00,,https://doi.org/10.1016/j.ijhydene.2012.11.065,H
(BaO)1(SnO2)0.9(Gd2O3)0.05,0.000286029,548.0603829,0,1.90E+00,,https://doi.org/10.1016/j.ijhydene.2012.11.065,H
(BaO)1(SnO2)0.9(Gd2O3)0.05,0.000146757,499.4281261,0,1.90E+00,,https://doi.org/10.1016/j.ijhydene.2012.11.065,H
(BaO)1(SnO2)0.9(Gd2O3)0.05,6.49465E-05,449.8525122,0,1.90E+00,,https://doi.org/10.1016/j.ijhydene.2012.11.065,H
(BaO)1(SnO2)0.9(Gd2O3)0.05,2.88439E-05,400.7160121,0,1.90E+00,,https://doi.org/10.1016/j.ijhydene.2012.11.065,H
(BaO)1(SnO2)0.9(Gd2O3)0.05,1.02616E-05,349.9050279,0,1.90E+00,,https://doi.org/10.1016/j.ijhydene.2012.11.065,H
(BaO)1(SnO2)0.9(Gd2O3)0.05,2.80902E-06,299.5288832,0,1.90E+00,,https://doi.org/10.1016/j.ijhydene.2012.11.065,H
(BaO)1(SnO2)0.9(Gd2O3)0.05,5.08432E-07,249.4317676,0,1.90E+00,,https://doi.org/10.1016/j.ijhydene.2012.11.065,H
(CaO)1(ZrO2)0.9(Al2O3)0.05,0.00011466,1210.739837,1,1,,https://doi.org/10.1016/j.electacta.2010.10.098,H+E
(CaO)1(ZrO2)0.9(Al2O3)0.05,9.05614E-05,1104.878445,1,1,,https://doi.org/10.1016/j.electacta.2010.10.098,H
(CaO)1(ZrO2)0.9(Al2O3)0.05,6.80812E-05,1013.116984,1,1,,https://doi.org/10.1016/j.electacta.2010.10.098,H
(CaO)1(ZrO2)0.9(Al2O3)0.05,4.58097E-05,901.3886744,1,1,,https://doi.org/10.1016/j.electacta.2010.10.098,H
(CaO)1(ZrO2)0.9(Al2O3)0.05,2.45157E-05,807.5210184,1,1,,https://doi.org/10.1016/j.electacta.2010.10.098,H
(CaO)1(ZrO2)0.9(Al2O3)0.05,1.11894E-05,703.4579989,1,1,,https://doi.org/10.1016/j.electacta.2010.10.098,H
(CaO)1(ZrO2)0.9(Al2O3)0.05,2.76389E-06,604.1929825,1,1,,https://doi.org/10.1016/j.electacta.2010.10.098,H
(CaO)1(ZrO2)0.9(Al2O3)0.05,0.000412705,1204.51606,0,1,,https://doi.org/10.1016/j.electacta.2010.10.098,O+E
(CaO)1(ZrO2)0.9(Al2O3)0.05,0.000201632,1100.9546,0,1,,https://doi.org/10.1016/j.electacta.2010.10.098,H
(CaO)1(ZrO2)0.9(Al2O3)0.05,8.21207E-05,999.5931391,0,1,,https://doi.org/10.1016/j.electacta.2010.10.098,H
(CaO)1(ZrO2)0.9(Al2O3)0.05,3.68282E-05,902.4684838,0,1,,https://doi.org/10.1016/j.electacta.2010.10.098,H
(CaO)1(ZrO2)0.9(Al2O3)0.05,1.26481E-05,800.0948678,0,1,,https://doi.org/10.1016/j.electacta.2010.10.098,H
(CaO)1(ZrO2)0.9(Al2O3)0.05,5.04163E-06,698.5573078,0,1,,https://doi.org/10.1016/j.electacta.2010.10.098,H
(CaO)1(ZrO2)0.9(Al2O3)0.05,2.12326E-06,600.1966591,0,1,,https://doi.org/10.1016/j.electacta.2010.10.098,H
(CaO)1(ZrO2)0.9(Al2O3)0.05,4.72875E-07,501.4107744,0,1,,https://doi.org/10.1016/j.electacta.2010.10.098,H
(BaO)1(ThO2)0.9(Nd2O3)0.05,0.133072278,1128.574803,100,1.9,,https://doi.org/10.1016/j.ssi.2007.02.014,H+E
(BaO)1(ThO2)0.9(Nd2O3)0.05,0.071052851,868.025641,100,1.9,,https://doi.org/10.1016/j.ssi.2007.02.014,H+E
(BaO)1(ThO2)0.9(Nd2O3)0.05,0.028992596,715.8888889,100,1.9,,https://doi.org/10.1016/j.ssi.2007.02.014,H+E
(BaO)1(ThO2)0.9(Nd2O3)0.05,0.01209832,625.989899,100,1.9,,https://doi.org/10.1016/j.ssi.2007.02.014,H+E
(BaO)1(ThO2)0.9(Nd2O3)0.05,0.00552195,558.7757009,100,1.9,,https://doi.org/10.1016/j.ssi.2007.02.014,H+E
(BaO)1(ThO2)0.9(Nd2O3)0.05,0.002253191,490.9484979,100,1.9,,https://doi.org/10.1016/j.ssi.2007.02.014,H+E
(BaO)1(ThO2)0.9(Nd2O3)0.05,0.000751471,414.2586873,100,1.9,,https://doi.org/10.1016/j.ssi.2007.02.014,H+E
(BaO)1(ThO2)0.9(Nd2O3)0.05,0.000250626,347.2090592,100,1.9,,https://doi.org/10.1016/j.ssi.2007.02.014,H+E
(BaO)1(ThO2)0.9(Nd2O3)0.05,8.7419E-05,303.0517799,100,1.9,,https://doi.org/10.1016/j.ssi.2007.02.014,H+E
(BaO)1(CeO2)0.9(Nd2O3)0.05,0.074309823,1007.57554,20,1.9,,https://doi.org/10.1016/j.ssi.2007.02.014,H+E
(BaO)1(CeO2)0.9(Nd2O3)0.05,0.031711482,853.5822785,20,1.9,,https://doi.org/10.1016/j.ssi.2007.02.014,H+E
(BaO)1(CeO2)0.9(Nd2O3)0.05,0.01209832,732.6497175,20,1.9,,https://doi.org/10.1016/j.ssi.2007.02.014,H+E
(BaO)1(CeO2)0.9(Nd2O3)0.05,0.006039791,649.2797927,20,1.9,,https://doi.org/10.1016/j.ssi.2007.02.014,H+E
