Repository: waccoco/2024_NCTU_MI_course

File: Dataset/perovskite_conductivity_mlready.csv (part 20 of 21)
Composition,Conductivity (S/cm),Temperature (degC),PO2 (%),PH2O (%),Grainsize,Ref,Carrier Type
(BaO)1(CeO2)0.9(Nd2O3)0.05,0.003689011,603.8472906,20,1.9,,https://doi.org/10.1016/j.ssi.2007.02.014,H+E
(BaO)1(ThO2)0.9(Nd2O3)0.05,0.00772148,500,0.000894728,1.9,,https://doi.org/10.1016/j.ssi.2007.02.014,H+E
(BaO)1(ThO2)0.9(Nd2O3)0.05,0.007260434,500,0.037157656,1.9,,https://doi.org/10.1016/j.ssi.2007.02.014,H+E
(BaO)1(ThO2)0.9(Nd2O3)0.05,0.007817144,500,15.09190148,1.9,,https://doi.org/10.1016/j.ssi.2007.02.014,H+E
(BaO)1(ThO2)0.9(Nd2O3)0.05,0.008841462,500,45.90243759,1.9,,https://doi.org/10.1016/j.ssi.2007.02.014,H+E
(BaO)1(ThO2)0.9(Nd2O3)0.05,0.0090619,500,89.47275729,1.9,,https://doi.org/10.1016/j.ssi.2007.02.014,H+E
(BaO)1(ThO2)0.9(Nd2O3)0.05,0.026128369,600,0.001,1.9,,https://doi.org/10.1016/j.ssi.2007.02.014,H+E
(BaO)1(ThO2)0.9(Nd2O3)0.05,0.024872642,600,0.039282842,1.9,,https://doi.org/10.1016/j.ssi.2007.02.014,H+E
(BaO)1(ThO2)0.9(Nd2O3)0.05,0.025492775,600,15.955064,1.9,,https://doi.org/10.1016/j.ssi.2007.02.014,H+E
(BaO)1(ThO2)0.9(Nd2O3)0.05,0.031818067,600,45.90243759,1.9,,https://doi.org/10.1016/j.ssi.2007.02.014,H+E
(BaO)1(ThO2)0.9(Nd2O3)0.05,0.035987339,600,89.47275729,1.9,,https://doi.org/10.1016/j.ssi.2007.02.014,H+E
(BaO)1(ThO2)0.9(Nd2O3)0.05,0.05080218,700,0.0009459,1.9,,https://doi.org/10.1016/j.ssi.2007.02.014,H+E
(BaO)1(ThO2)0.9(Nd2O3)0.05,0.05143159,700,0.041529575,1.9,,https://doi.org/10.1016/j.ssi.2007.02.014,H+E
(BaO)1(ThO2)0.9(Nd2O3)0.05,0.063407267,700,15.09190148,1.9,,https://doi.org/10.1016/j.ssi.2007.02.014,H+E
(BaO)1(ThO2)0.9(Nd2O3)0.05,0.070838178,700,45.90243759,1.9,,https://doi.org/10.1016/j.ssi.2007.02.014,H+E
(BaO)1(ThO2)0.9(Nd2O3)0.05,0.087332616,700,94.59004033,1.9,,https://doi.org/10.1016/j.ssi.2007.02.014,H+E
(BaO)1(ThO2)0.9(Nd2O3)0.05,0.08313542,800,0.0009459,1.9,,https://doi.org/10.1016/j.ssi.2007.02.014,H+E
(BaO)1(ThO2)0.9(Nd2O3)0.05,0.085208179,800,0.039282842,1.9,,https://doi.org/10.1016/j.ssi.2007.02.014,H+E
(BaO)1(ThO2)0.9(Nd2O3)0.05,0.102493232,800,15.09190148,1.9,,https://doi.org/10.1016/j.ssi.2007.02.014,H+E
(BaO)1(ThO2)0.9(Nd2O3)0.05,0.123284674,800,43.41913423,1.9,,https://doi.org/10.1016/j.ssi.2007.02.014,H+E
(BaO)1(ThO2)0.9(Nd2O3)0.05,0.146479012,800,89.47275729,1.9,,https://doi.org/10.1016/j.ssi.2007.02.014,H+E
(BaO)1(ThO2)0.9(Nd2O3)0.05,0.113103472,900,0.001,1.9,,https://doi.org/10.1016/j.ssi.2007.02.014,H+E
(BaO)1(ThO2)0.9(Nd2O3)0.05,0.115923403,900,0.039282842,1.9,,https://doi.org/10.1016/j.ssi.2007.02.014,H+E
(BaO)1(ThO2)0.9(Nd2O3)0.05,0.146479012,900,15.09190148,1.9,,https://doi.org/10.1016/j.ssi.2007.02.014,H+E
(BaO)1(ThO2)0.9(Nd2O3)0.05,0.180586172,900,43.41913423,1.9,,https://doi.org/10.1016/j.ssi.2007.02.014,H+E
(BaO)1(ThO2)0.9(Nd2O3)0.05,0.201749671,900,89.47275729,1.9,,https://doi.org/10.1016/j.ssi.2007.02.014,H+E
(BaO)1(ThO2)0.9(Nd2O3)0.05,0.14291579,1000,0.001,1.9,,https://doi.org/10.1016/j.ssi.2007.02.014,H+E
(BaO)1(ThO2)0.9(Nd2O3)0.05,0.144686432,1000,0.037157656,1.9,,https://doi.org/10.1016/j.ssi.2007.02.014,H+E
(BaO)1(ThO2)0.9(Nd2O3)0.05,0.182823528,1000,15.09190148,1.9,,https://doi.org/10.1016/j.ssi.2007.02.014,H+E
(BaO)1(ThO2)0.9(Nd2O3)0.05,0.239706132,1000,45.90243759,1.9,,https://doi.org/10.1016/j.ssi.2007.02.014,H+E
(BaO)1(ThO2)0.9(Nd2O3)0.05,0.267798097,1000,89.47275729,1.9,,https://doi.org/10.1016/j.ssi.2007.02.014,H+E
(BaO)1(ZrO2)0.9(Pr2O3)0.05,4.21167E-05,694.4502712,20,0,,https://doi.org/10.1002/adfm.201001540,O+E
(BaO)1(ZrO2)0.9(Pr2O3)0.05,3.58579E-05,665.5964912,20,0,,https://doi.org/10.1002/adfm.201001540,O+E
(BaO)1(ZrO2)0.9(Pr2O3)0.05,2.12574E-05,605.4893268,20,0,,https://doi.org/10.1002/adfm.201001540,O+E
(BaO)1(ZrO2)0.9(Pr2O3)0.05,1.54089E-05,560.3333333,20,0,,https://doi.org/10.1002/adfm.201001540,O+E
(BaO)1(ZrO2)0.9(Pr2O3)0.05,9.13479E-06,506.8833819,20,0,,https://doi.org/10.1002/adfm.201001540,O+E
(BaO)1(ZrO2)0.9(Pr2O3)0.05,4.99678E-06,454.8911565,20,0,,https://doi.org/10.1002/adfm.201001540,O+E
(BaO)1(ZrO2)0.9(Pr2O3)0.05,2.62551E-06,405.9340102,20,0,,https://doi.org/10.1002/adfm.201001540,O+E
(BaO)1(ZrO2)0.9(Pr2O3)0.05,1.32517E-06,345.4971098,20,0,,https://doi.org/10.1002/adfm.201001540,O+E
(BaO)1(ZrO2)0.9(Pr2O3)0.05,8.14246E-05,695.2487447,0,1.9,,https://doi.org/10.1002/adfm.201001540,H
(BaO)1(ZrO2)0.9(Pr2O3)0.05,5.55884E-05,664.677498,0,1.9,,https://doi.org/10.1002/adfm.201001540,H
(BaO)1(ZrO2)0.9(Pr2O3)0.05,3.57191E-05,606.0245054,0,1.9,,https://doi.org/10.1002/adfm.201001540,H
(BaO)1(ZrO2)0.9(Pr2O3)0.05,2.49835E-05,559.4301878,0,1.9,,https://doi.org/10.1002/adfm.201001540,H
(BaO)1(ZrO2)0.9(Pr2O3)0.05,1.30122E-05,503.7478103,0,1.9,,https://doi.org/10.1002/adfm.201001540,H
(BaO)1(ZrO2)0.9(Pr2O3)0.05,6.50233E-06,454.0596769,0,1.9,,https://doi.org/10.1002/adfm.201001540,H
(BaO)1(ZrO2)0.9(Pr2O3)0.05,3.10179E-06,405.1374825,0,1.9,,https://doi.org/10.1002/adfm.201001540,H
(BaO)1(ZrO2)0.9(Pr2O3)0.05,1.44567E-06,345.4399664,0,1.9,,https://doi.org/10.1002/adfm.201001540,H
(BaO)1(CeO2)0.9(Nd2O3)0.05,0.047081284,989.4617613,0,0,,https://doi.org/10.1016/0167-2738(96)00087-2,H
(BaO)1(CeO2)0.9(Nd2O3)0.05,0.0400841,940.9449578,0,0,,https://doi.org/10.1016/0167-2738(96)00087-2,H
(BaO)1(CeO2)0.9(Nd2O3)0.05,0.032917765,896.0078995,0,0,,https://doi.org/10.1016/0167-2738(96)00087-2,H
(BaO)1(CeO2)0.9(Nd2O3)0.05,0.026557034,846.294371,0,0,,https://doi.org/10.1016/0167-2738(96)00087-2,H
(BaO)1(CeO2)0.9(Nd2O3)0.05,0.021045434,796.9993816,0,0,,https://doi.org/10.1016/0167-2738(96)00087-2,H
(BaO)1(CeO2)0.9(Nd2O3)0.05,0.016986069,745.2678728,0,0,,https://doi.org/10.1016/0167-2738(96)00087-2,H
(BaO)1(CeO2)0.9(Nd2O3)0.05,0.014736356,696.8340573,0,0,,https://doi.org/10.1016/0167-2738(96)00087-2,H
(BaO)1(CeO2)0.9(Nd2O3)0.05,0.012333422,650.0892339,0,0,,https://doi.org/10.1016/0167-2738(96)00087-2,H
(BaO)1(CeO2)0.9(Nd2O3)0.05,0.010328939,596.7447313,0,0,,https://doi.org/10.1016/0167-2738(96)00087-2,H
(CaO)1(ZrO2)0.9(In2O3)0.05,0.001474897,1003.471301,0,0,,https://doi.org/10.1016/0167-2738(96)00087-2,H
(CaO)1(ZrO2)0.9(In2O3)0.05,0.001233254,953.8866706,0,0,,https://doi.org/10.1016/0167-2738(96)00087-2,H
(CaO)1(ZrO2)0.9(In2O3)0.05,0.001012842,905.8034354,0,0,,https://doi.org/10.1016/0167-2738(96)00087-2,H
(CaO)1(ZrO2)0.9(In2O3)0.05,0.000802582,853.2570144,0,0,,https://doi.org/10.1016/0167-2738(96)00087-2,H
(CaO)1(ZrO2)0.9(In2O3)0.05,0.000624736,799.7048102,0,0,,https://doi.org/10.1016/0167-2738(96)00087-2,H
(CaO)1(ZrO2)0.9(In2O3)0.05,0.000469138,747.7005229,0,0,,https://doi.org/10.1016/0167-2738(96)00087-2,H
(CaO)1(ZrO2)0.9(In2O3)0.05,0.000345996,700.5014708,0,0,,https://doi.org/10.1016/0167-2738(96)00087-2,H
(CaO)1(ZrO2)0.9(In2O3)0.05,0.000259896,652.0349394,0,0,,https://doi.org/10.1016/0167-2738(96)00087-2,H
(CaO)1(ZrO2)0.9(In2O3)0.05,0.000175261,602.0510221,0,0,,https://doi.org/10.1016/0167-2738(96)00087-2,H
(BaO)1(Pr2O3)0.45(Gd2O3)0.05,0.571072172,699.6775956,100,1.9,,https://doi.org/10.1016/j.ssi.2007.02.014,E
(BaO)1(Pr2O3)0.45(Gd2O3)0.05,0.408042684,595.2926829,100,1.9,,https://doi.org/10.1016/j.ssi.2007.02.014,E
(BaO)1(Pr2O3)0.45(Gd2O3)0.05,0.260650399,490.9484979,100,1.9,,https://doi.org/10.1016/j.ssi.2007.02.014,E
(BaO)1(Pr2O3)0.45(Gd2O3)0.05,0.15920125,379.014652,100,1.9,,https://doi.org/10.1016/j.ssi.2007.02.014,E
(BaO)1(Pr2O3)0.45(Gd2O3)0.05,0.101694923,310.6065574,100,1.9,,https://doi.org/10.1016/j.ssi.2007.02.014,E
(BaO)1(Pr2O3)0.45(Gd2O3)0.05,0.071052851,253.6272189,100,1.9,,https://doi.org/10.1016/j.ssi.2007.02.014,E
(BaO)1(Pr2O3)0.45(Gd2O3)0.05,0.045387296,195.4210526,100,1.9,,https://doi.org/10.1016/j.ssi.2007.02.014,E
(BaO)1(ZrO2)0.95(Dy2O3)0.025,0.000548715,798.2328767,0,4,2,https://doi.org/10.1016/j.electacta.2012.05.002,H
(BaO)1(ZrO2)0.95(Dy2O3)0.025,0.000403602,748.9550444,0,4,2,https://doi.org/10.1016/j.electacta.2012.05.002,H
(BaO)1(ZrO2)0.95(Dy2O3)0.025,0.000307767,698.1872827,0,4,2,https://doi.org/10.1016/j.electacta.2012.05.002,H
(BaO)1(ZrO2)0.95(Dy2O3)0.025,0.000227118,650.4766179,0,4,2,https://doi.org/10.1016/j.electacta.2012.05.002,H
(BaO)1(ZrO2)0.95(Dy2O3)0.025,0.000158181,599.3784025,0,4,2,https://doi.org/10.1016/j.electacta.2012.05.002,H
(BaO)1(ZrO2)0.95(Dy2O3)0.025,0.000103329,550.8516646,0,4,2,https://doi.org/10.1016/j.electacta.2012.05.002,H
(BaO)1(ZrO2)0.95(Dy2O3)0.025,6.36956E-05,500.0328193,0,4,2,https://doi.org/10.1016/j.electacta.2012.05.002,H
(BaO)1(ZrO2)0.95(Dy2O3)0.025,3.45923E-05,450.8059978,0,4,2,https://doi.org/10.1016/j.electacta.2012.05.002,H
(BaO)1(ZrO2)0.95(Dy2O3)0.025,0.000710639,798.2328767,20,0,,https://doi.org/10.1016/j.electacta.2012.05.002,H
(BaO)1(ZrO2)0.95(Dy2O3)0.025,0.000540416,748.9550444,20,0,,https://doi.org/10.1016/j.electacta.2012.05.002,H
(BaO)1(ZrO2)0.95(Dy2O3)0.025,0.00040599,698.1872827,20,0,,https://doi.org/10.1016/j.electacta.2012.05.002,H
(BaO)1(ZrO2)0.95(Dy2O3)0.025,0.000299973,650.4766179,20,0,,https://doi.org/10.1016/j.electacta.2012.05.002,H
(BaO)1(ZrO2)0.95(Dy2O3)0.025,0.000205897,599.3784025,20,0,,https://doi.org/10.1016/j.electacta.2012.05.002,H
(BaO)1(ZrO2)0.95(Dy2O3)0.025,0.000136904,550.8516646,20,0,,https://doi.org/10.1016/j.electacta.2012.05.002,H
(BaO)1(ZrO2)0.95(Dy2O3)0.025,8.18834E-05,500.0328193,20,0,,https://doi.org/10.1016/j.electacta.2012.05.002,H
(BaO)1(ZrO2)0.95(Dy2O3)0.025,3.9839E-05,450.8059978,20,0,,https://doi.org/10.1016/j.electacta.2012.05.002,H
(BaO)1(CeO2)0.95(Sm2O3)0.025,0.025407216,900.4059448,20,1.9,1,https://doi.org/10.1016/j.jpowsour.2008.01.036,O+H
(BaO)1(CeO2)0.95(Sm2O3)0.025,0.018909982,849.7108819,20,1.9,1,https://doi.org/10.1016/j.jpowsour.2008.01.036,O+H
(BaO)1(CeO2)0.95(Sm2O3)0.025,0.013395329,799.6246239,20,1.9,1,https://doi.org/10.1016/j.jpowsour.2008.01.036,O+H
(BaO)1(CeO2)0.95(Sm2O3)0.025,0.008884362,749.9269747,20,1.9,1,https://doi.org/10.1016/j.jpowsour.2008.01.036,O+H
(BaO)1(CeO2)0.95(Sm2O3)0.025,0.006091963,700.4983725,20,1.9,1,https://doi.org/10.1016/j.jpowsour.2008.01.036,O+H
(BaO)1(CeO2)0.95(Sm2O3)0.025,0.004248143,650.3009405,20,1.9,1,https://doi.org/10.1016/j.jpowsour.2008.01.036,O+H
(BaO)1(CeO2)0.95(Sm2O3)0.025,0.002914825,599.7724672,20,1.9,1,https://doi.org/10.1016/j.jpowsour.2008.01.036,O+H
(BaO)1(CeO2)0.95(Sm2O3)0.025,0.005862203,600,0,1.9,1,https://doi.org/10.1016/j.jpowsour.2008.01.036,H
(BaO)1(CeO2)0.95(Sm2O3)0.025,0.007232952,650,0,1.9,1,https://doi.org/10.1016/j.jpowsour.2008.01.036,H
(BaO)1(CeO2)0.95(Sm2O3)0.025,0.008034206,700,0,1.9,1,https://doi.org/10.1016/j.jpowsour.2008.01.036,H
(BaO)1(CeO2)0.95(Sm2O3)0.025,0.009242287,750,0,1.9,1,https://doi.org/10.1016/j.jpowsour.2008.01.036,H
(BaO)1(CeO2)0.95(Sm2O3)0.025,0.010632025,800,0,1.9,1,https://doi.org/10.1016/j.jpowsour.2008.01.036,H
(BaO)1(CeO2)0.95(Sm2O3)0.025,0.011809822,850,0,1.9,1,https://doi.org/10.1016/j.jpowsour.2008.01.036,H
(BaO)1(CeO2)0.95(Sm2O3)0.025,0.014571293,900,0,1.9,1,https://doi.org/10.1016/j.jpowsour.2008.01.036,H
(SrO)1(ZrO2)0.95(Y2O3)0.025,0.003455107,1004.44511,0,0,,https://doi.org/10.1016/0167-2738(95)00051-7,H
(SrO)1(ZrO2)0.95(Y2O3)0.025,0.002945987,950.709369,0,0,,https://doi.org/10.1016/0167-2738(95)00051-7,H
(SrO)1(ZrO2)0.95(Y2O3)0.025,0.002467787,901.3119266,0,0,,https://doi.org/10.1016/0167-2738(95)00051-7,H
(SrO)1(ZrO2)0.95(Y2O3)0.025,0.002030918,847.8406305,0,0,,https://doi.org/10.1016/0167-2738(95)00051-7,H
(SrO)1(ZrO2)0.95(Y2O3)0.025,0.001826158,797.2341137,0,0,,https://doi.org/10.1016/0167-2738(95)00051-7,H
(SrO)1(ZrO2)0.95(Y2O3)0.025,0.001529732,747.7336523,0,0,,https://doi.org/10.1016/0167-2738(95)00051-7,H
(SrO)1(ZrO2)0.95(Y2O3)0.025,0.001304321,702.6097561,0,0,,https://doi.org/10.1016/0167-2738(95)00051-7,H
(SrO)1(ZrO2)0.95(Y2O3)0.025,0.00094825,649.1902017,0,0,,https://doi.org/10.1016/0167-2738(95)00051-7,H
(SrO)1(ZrO2)0.95(Y2O3)0.025,0.000739998,600.1241473,0,0,,https://doi.org/10.1016/0167-2738(95)00051-7,H
(BaO)1(CeO2)0.95(Sm2O3)0.025,0.023269624,996.899132,0,0,,https://doi.org/10.1149/1.2221624,O+H
(BaO)1(CeO2)0.95(Sm2O3)0.025,0.019769918,946.6237046,0,0,,https://doi.org/10.1149/1.2221624,O+H
(BaO)1(CeO2)0.95(Sm2O3)0.025,0.015901768,897.7839757,0,0,,https://doi.org/10.1149/1.2221624,O+H
(BaO)1(CeO2)0.95(Sm2O3)0.025,0.014016342,848.4928494,0,0,,https://doi.org/10.1149/1.2221624,O+H
(BaO)1(CeO2)0.95(Sm2O3)0.025,0.010873557,797.1945874,0,0,,https://doi.org/10.1149/1.2221624,O+H
(BaO)1(CeO2)0.95(Sm2O3)0.025,0.009243944,746.9013543,0,0,,https://doi.org/10.1149/1.2221624,O+H
(BaO)1(CeO2)0.95(Sm2O3)0.025,0.00717347,697.8397267,0,0,,https://doi.org/10.1149/1.2221624,O+H
(BaO)1(CeO2)0.95(Sm2O3)0.025,0.005882729,646.0710898,0,0,,https://doi.org/10.1149/1.2221624,O+H
(BaO)1(CeO2)0.95(Sm2O3)0.025,0.004737247,598.2397609,0,0,,https://doi.org/10.1149/1.2221624,O+H
(BaO)1(ZrO2)0.95(Ga2O3)0.025,0.00020598,1000,0,0,,https://doi.org/10.1016/0167-2738(93)90335-Z,H
(BaO)1(ZrO2)0.95(Ga2O3)0.025,0.000135916,900,0,0,,https://doi.org/10.1016/0167-2738(93)90335-Z,H
(BaO)1(ZrO2)0.95(Ga2O3)0.025,7.52182E-05,800,0,0,,https://doi.org/10.1016/0167-2738(93)90335-Z,H
(BaO)1(ZrO2)0.95(Ga2O3)0.025,3.60476E-05,700,0,0,,https://doi.org/10.1016/0167-2738(93)90335-Z,H
(BaO)1(ZrO2)0.95(In2O3)0.025,0.001391526,1000,0,0,,https://doi.org/10.1016/0167-2738(93)90335-Z,H
(BaO)1(ZrO2)0.95(In2O3)0.025,0.000889251,900,0,0,,https://doi.org/10.1016/0167-2738(93)90335-Z,H
(BaO)1(ZrO2)0.95(In2O3)0.025,0.000559313,800,0,0,,https://doi.org/10.1016/0167-2738(93)90335-Z,H
(BaO)1(ZrO2)0.95(In2O3)0.025,0.000340703,700,0,0,,https://doi.org/10.1016/0167-2738(93)90335-Z,H
(BaO)1(ZrO2)0.95(Y2O3)0.025,0.004490199,1000,0,0,,https://doi.org/10.1016/0167-2738(93)90335-Z,H
(BaO)1(ZrO2)0.95(Y2O3)0.025,0.003313592,900,0,0,,https://doi.org/10.1016/0167-2738(93)90335-Z,H
(BaO)1(ZrO2)0.95(Y2O3)0.025,0.002257628,800,0,0,,https://doi.org/10.1016/0167-2738(93)90335-Z,H
(BaO)1(ZrO2)0.95(Y2O3)0.025,0.001269552,700,0,0,,https://doi.org/10.1016/0167-2738(93)90335-Z,H
(BaO)1(ZrO2)0.95(Dy2O3)0.025,0.004081418,1000,0,0,,https://doi.org/10.1016/0167-2738(93)90335-Z,H
(BaO)1(ZrO2)0.95(Dy2O3)0.025,0.002964293,900,0,0,,https://doi.org/10.1016/0167-2738(93)90335-Z,H
(BaO)1(ZrO2)0.95(Dy2O3)0.025,0.002118681,800,0,0,,https://doi.org/10.1016/0167-2738(93)90335-Z,H
(BaO)1(ZrO2)0.95(Dy2O3)0.025,0.00121068,700,0,0,,https://doi.org/10.1016/0167-2738(93)90335-Z,H
(BaO)1(ZrO2)0.95(Nd2O3)0.025,0.001139117,1000,0,0,,https://doi.org/10.1016/0167-2738(93)90335-Z,H
(BaO)1(ZrO2)0.95(Nd2O3)0.025,0.000751643,900,0,0,,https://doi.org/10.1016/0167-2738(93)90335-Z,H
(BaO)1(ZrO2)0.95(Nd2O3)0.025,0.000409414,800,0,0,,https://doi.org/10.1016/0167-2738(93)90335-Z,H
(BaO)1(ZrO2)0.95(Nd2O3)0.025,0.000202574,700,0,0,,https://doi.org/10.1016/0167-2738(93)90335-Z,H
(SrO)1(ZrO2)0.95(In2O3)0.025,0.001604281,997.7352828,0,0,,https://doi.org/10.1016/0167-2738(93)90335-Z,H
(SrO)1(ZrO2)0.95(In2O3)0.025,0.001225333,945.6983079,0,0,,https://doi.org/10.1016/0167-2738(93)90335-Z,H
(SrO)1(ZrO2)0.95(In2O3)0.025,0.000983984,895.1305381,0,0,,https://doi.org/10.1016/0167-2738(93)90335-Z,H
(SrO)1(ZrO2)0.95(In2O3)0.025,0.000667199,799.2318475,0,0,,https://doi.org/10.1016/0167-2738(93)90335-Z,H
(SrO)1(ZrO2)0.95(In2O3)0.025,0.000574835,748.3136233,0,0,,https://doi.org/10.1016/0167-2738(93)90335-Z,H
(SrO)1(ZrO2)0.95(In2O3)0.025,0.000485505,696.9443949,0,0,,https://doi.org/10.1016/0167-2738(93)90335-Z,H
(SrO)1(ZrO2)0.95(In2O3)0.025,0.000360046,647.6907931,0,0,,https://doi.org/10.1016/0167-2738(93)90335-Z,H
(SrO)1(ZrO2)0.95(In2O3)0.025,0.000267044,599.0671049,0,0,,https://doi.org/10.1016/0167-2738(93)90335-Z,H
(CaO)1(ZrO2)0.95(In2O3)0.025,0.000915773,999.8641625,0,0,,https://doi.org/10.1016/0167-2738(93)90335-Z,H
(CaO)1(ZrO2)0.95(In2O3)0.025,0.000750237,947.411178,0,0,,https://doi.org/10.1016/0167-2738(93)90335-Z,H
(CaO)1(ZrO2)0.95(In2O3)0.025,0.000627054,899.0455532,0,0,,https://doi.org/10.1016/0167-2738(93)90335-Z,H
(CaO)1(ZrO2)0.95(In2O3)0.025,0.000513776,847.5975115,0,0,,https://doi.org/10.1016/0167-2738(93)90335-Z,H
(CaO)1(ZrO2)0.95(In2O3)0.025,0.000392488,798.5927289,0,0,,https://doi.org/10.1016/0167-2738(93)90335-Z,H
(CaO)1(ZrO2)0.95(In2O3)0.025,0.000288127,744.3817917,0,0,,https://doi.org/10.1016/0167-2738(93)90335-Z,H
(CaO)1(ZrO2)0.95(In2O3)0.025,0.00022685,698.627791,0,0,,https://doi.org/10.1016/0167-2738(93)90335-Z,H
(CaO)1(ZrO2)0.95(In2O3)0.025,0.000158436,646.2718133,0,0,,https://doi.org/10.1016/0167-2738(93)90335-Z,H
(CaO)1(ZrO2)0.95(In2O3)0.025,0.000112898,597.8652365,0,0,,https://doi.org/10.1016/0167-2738(93)90335-Z,H
(BaO)1(CeO2)0.95(Nd2O3)0.025,0.031524796,989.8143521,20,1.9,,https://doi.org/10.1149/1.2095649,H+E
(BaO)1(CeO2)0.95(Nd2O3)0.025,0.026169158,953.6927725,20,1.9,,https://doi.org/10.1149/1.2095649,H+E
(BaO)1(CeO2)0.95(Nd2O3)0.025,0.020929301,919.6403106,20,1.9,,https://doi.org/10.1149/1.2095649,H+E
(BaO)1(CeO2)0.95(Nd2O3)0.025,0.015829271,870.1707415,20,1.9,,https://doi.org/10.1149/1.2095649,H+E
(BaO)1(CeO2)0.95(Nd2O3)0.025,0.012659772,834.0954907,20,1.9,,https://doi.org/10.1149/1.2095649,H+E
(BaO)1(CeO2)0.95(Nd2O3)0.025,0.009574852,797.2972388,20,1.9,,https://doi.org/10.1149/1.2095649,H+E
(BaO)1(CeO2)0.95(Nd2O3)0.025,0.006356741,760.2267882,20,1.9,,https://doi.org/10.1149/1.2095649,H+E
(BaO)1(CeO2)0.95(Nd2O3)0.025,0.004065972,715.3583254,20,1.9,,https://doi.org/10.1149/1.2095649,H+E
(BaO)1(CeO2)0.95(Nd2O3)0.025,0.002552749,676.5951552,20,1.9,,https://doi.org/10.1149/1.2095649,H+E
(BaO)1(CeO2)0.95(Nd2O3)0.025,0.001602698,636.4127901,20,1.9,,https://doi.org/10.1149/1.2095649,H+E
(BaO)1(CeO2)0.95(Nd2O3)0.025,0.001044403,599.4608366,20,1.9,,https://doi.org/10.1149/1.2095649,H+E
(BaO)1(CeO2)0.95(Nd2O3)0.025,0.014632268,996.2466447,0,0,,https://doi.org/10.1149/1.2095649,H
(BaO)1(CeO2)0.95(Nd2O3)0.025,0.010981215,956.8658328,0,0,,https://doi.org/10.1149/1.2095649,H
(BaO)1(CeO2)0.95(Nd2O3)0.025,0.008771814,917.2039093,0,0,,https://doi.org/10.1149/1.2095649,H
(BaO)1(CeO2)0.95(Nd2O3)0.025,0.006749449,880.0594853,0,0,,https://doi.org/10.1149/1.2095649,H
(BaO)1(CeO2)0.95(Nd2O3)0.025,0.005391472,838.3484032,0,0,,https://doi.org/10.1149/1.2095649,H
(BaO)1(CeO2)0.95(Nd2O3)0.025,0.004527167,799.5043598,0,0,,https://doi.org/10.1149/1.2095649,H
(BaO)1(CeO2)0.95(Nd2O3)0.025,0.004253303,759.2990844,0,0,,https://doi.org/10.1149/1.2095649,H
(BaO)1(CeO2)0.95(Nd2O3)0.025,0.004097002,723.7829867,0,0,,https://doi.org/10.1149/1.2095649,H
(BaO)1(CeO2)0.95(Nd2O3)0.025,0.003355407,679.0704424,0,0,,https://doi.org/10.1149/1.2095649,H
(BaO)1(CeO2)0.95(Nd2O3)0.025,0.002680305,639.7255392,0,0,,https://doi.org/10.1149/1.2095649,H
(BaO)1(CeO2)0.95(Nd2O3)0.025,0.001937594,599.3929228,0,0,,https://doi.org/10.1149/1.2095649,H
(BaO)1(SnO2)0.95(Y2O3)0.025,0.079354415,822.4441002,0,2.40E+00,0.5,https://doi.org/10.1016/j.ssi.2012.02.045,H
(BaO)1(SnO2)0.95(Y2O3)0.025,0.056330993,772.4945385,0,2.40E+00,0.5,https://doi.org/10.1016/j.ssi.2012.02.045,H
(BaO)1(SnO2)0.95(Y2O3)0.025,0.041814778,729.1969794,0,2.40E+00,0.5,https://doi.org/10.1016/j.ssi.2012.02.045,H
(BaO)1(SnO2)0.95(Y2O3)0.025,0.031063444,687.2186947,0,2.40E+00,0.5,https://doi.org/10.1016/j.ssi.2012.02.045,H
(BaO)1(SnO2)0.95(Y2O3)0.025,0.016268083,650.6214591,0,2.40E+00,0.5,https://doi.org/10.1016/j.ssi.2012.02.045,H
(BaO)1(SnO2)0.95(Y2O3)0.025,0.007130067,600.6546124,0,2.40E+00,0.5,https://doi.org/10.1016/j.ssi.2012.02.045,H
(BaO)1(SnO2)0.95(Y2O3)0.025,0.003416511,560.5700182,0,2.40E+00,0.5,https://doi.org/10.1016/j.ssi.2012.02.045,H
(BaO)1(SnO2)0.95(Y2O3)0.025,0.001112445,516.8081531,0,2.40E+00,0.5,https://doi.org/10.1016/j.ssi.2012.02.045,H
(BaO)1(SnO2)0.95(Y2O3)0.025,0.000364129,472.269309,0,2.40E+00,0.5,https://doi.org/10.1016/j.ssi.2012.02.045,H
(BaO)1(SnO2)0.95(Y2O3)0.025,0.000109287,423.4573154,0,2.40E+00,0.5,https://doi.org/10.1016/j.ssi.2012.02.045,H
(BaO)1(SnO2)0.95(Y2O3)0.025,2.83672E-05,376.7512703,0,2.40E+00,0.5,https://doi.org/10.1016/j.ssi.2012.02.045,H
(BaO)1(SnO2)0.95(Y2O3)0.025,6.7308E-06,329.1783681,0,2.40E+00,0.5,https://doi.org/10.1016/j.ssi.2012.02.045,H
(BaO)1(SnO2)0.95(Y2O3)0.025,1.14759E-06,278.8603013,0,2.40E+00,0.5,https://doi.org/10.1016/j.ssi.2012.02.045,H
(CaO)1(ZrO2)0.95(Al2O3)0.025,0.000294252,1327.877193,1,1,,https://doi.org/10.1016/j.electacta.2010.10.098,H+E
(CaO)1(ZrO2)0.95(Al2O3)0.025,0.000186616,1210.739837,1,1,,https://doi.org/10.1016/j.electacta.2010.10.098,H+E
(CaO)1(ZrO2)0.95(Al2O3)0.025,0.000134444,1109.575758,1,1,,https://doi.org/10.1016/j.electacta.2010.10.098,H
(CaO)1(ZrO2)0.95(Al2O3)0.025,0.000107016,1000.99651,1,1,,https://doi.org/10.1016/j.electacta.2010.10.098,H
(CaO)1(ZrO2)0.95(Al2O3)0.025,7.43424E-05,904.7992901,1,1,,https://doi.org/10.1016/j.electacta.2010.10.098,H
(CaO)1(ZrO2)0.95(Al2O3)0.025,4.76327E-05,807.5210184,1,1,,https://doi.org/10.1016/j.electacta.2010.10.098,H
(CaO)1(ZrO2)0.95(Al2O3)0.025,1.98021E-05,708.1827957,1,1,,https://doi.org/10.1016/j.electacta.2010.10.098,H
(CaO)1(ZrO2)0.95(Al2O3)0.025,6.13302E-06,604.1929825,1,1,,https://doi.org/10.1016/j.electacta.2010.10.098,H
(CaO)1(ZrO2)0.95(Al2O3)0.025,0.00091111,1204.51606,0,1,,https://doi.org/10.1016/j.electacta.2010.10.098,O+E
(CaO)1(ZrO2)0.95(Al2O3)0.025,0.00046636,1100.9546,0,1,,https://doi.org/10.1016/j.electacta.2010.10.098,H
(CaO)1(ZrO2)0.95(Al2O3)0.025,0.000207843,1003.3596,0,1,,https://doi.org/10.1016/j.electacta.2010.10.098,H
(CaO)1(ZrO2)0.95(Al2O3)0.025,7.42829E-05,899.2731906,0,1,,https://doi.org/10.1016/j.electacta.2010.10.098,H
(CaO)1(ZrO2)0.95(Al2O3)0.025,2.79226E-05,800.0948678,0,1,,https://doi.org/10.1016/j.electacta.2010.10.098,H
(CaO)1(ZrO2)0.95(Al2O3)0.025,1.05728E-05,702.9547383,0,1,,https://doi.org/10.1016/j.electacta.2010.10.098,H
(CaO)1(ZrO2)0.95(Al2O3)0.025,4.26121E-06,601.9682983,0,1,,https://doi.org/10.1016/j.electacta.2010.10.098,H
(CaO)1(ZrO2)0.95(Al2O3)0.025,8.69814E-07,498.6394543,0,1,,https://doi.org/10.1016/j.electacta.2010.10.098,H
(SrO)1(CeO2)0.95(Tb2O3)0.025,5.79762E-05,897.9977543,20,0,,https://doi.org/10.1016/S0167-2738(99)00013-2,O
(SrO)1(CeO2)0.95(Tb2O3)0.025,9.48306E-06,798.9530103,20,0,,https://doi.org/10.1016/S0167-2738(99)00013-2,H+E
(SrO)1(CeO2)0.95(Tb2O3)0.025,2.60737E-06,699.5552891,20,0,,https://doi.org/10.1016/S0167-2738(99)00013-2,H+E
(SrO)1(CeO2)0.95(Tb2O3)0.025,1.414E-06,599.9968907,20,0,,https://doi.org/10.1016/S0167-2738(99)00013-2,H+E
(SrO)1(CeO2)0.95(Tb2O3)0.025,1.06015E-06,499.4867725,20,0,,https://doi.org/10.1016/S0167-2738(99)00013-2,H+E
(SrO)1(CeO2)0.95(Tb2O3)0.025,0.007963178,899.5024093,0,0,,https://doi.org/10.1016/S0167-2738(99)00013-2,O
(SrO)1(CeO2)0.95(Tb2O3)0.025,0.004828865,798.9530103,0,0,,https://doi.org/10.1016/S0167-2738(99)00013-2,H+E
(SrO)1(CeO2)0.95(Tb2O3)0.025,0.002314108,700.5929581,0,0,,https://doi.org/10.1016/S0167-2738(99)00013-2,H+E
(SrO)1(CeO2)0.95(Tb2O3)0.025,0.001159423,599.9968907,0,0,,https://doi.org/10.1016/S0167-2738(99)00013-2,H+E
(SrO)1(CeO2)0.95(Tb2O3)0.025,0.000442645,499.4867725,0,0,,https://doi.org/10.1016/S0167-2738(99)00013-2,H+E
(SrO)1(CeO2)0.95(Tb2O3)0.025,5.6267E-05,900,0.006441029,0,,https://doi.org/10.1016/S0167-2738(99)00013-2,O
(SrO)1(CeO2)0.95(Tb2O3)0.025,5.41938E-05,900,19.21242077,0,,https://doi.org/10.1016/S0167-2738(99)00013-2,O
(SrO)1(CeO2)0.95(Tb2O3)0.025,5.48061E-05,900,94.64973514,0,,https://doi.org/10.1016/S0167-2738(99)00013-2,O
(SrO)1(CeO2)0.95(Tb2O3)0.025,9.08226E-06,800,0.006805121,0,,https://doi.org/10.1016/S0167-2738(99)00013-2,H
(SrO)1(CeO2)0.95(Tb2O3)0.025,8.5455E-06,800,20.29844114,0,,https://doi.org/10.1016/S0167-2738(99)00013-2,H
(SrO)1(CeO2)0.95(Tb2O3)0.025,9.05757E-06,800,97.28809544,0,,https://doi.org/10.1016/S0167-2738(99)00013-2,H
(SrO)1(CeO2)0.95(Tb2O3)0.025,2.34127E-06,700,0.006620572,0,,https://doi.org/10.1016/S0167-2738(99)00013-2,H
(SrO)1(CeO2)0.95(Tb2O3)0.025,2.20198E-06,700,20.86425995,0,,https://doi.org/10.1016/S0167-2738(99)00013-2,H
(SrO)1(CeO2)0.95(Tb2O3)0.025,2.38964E-06,700,97.28809544,0,,https://doi.org/10.1016/S0167-2738(99)00013-2,H
(SrO)1(CeO2)0.95(Tb2O3)0.025,1.21671E-06,600,0.006620572,0,,https://doi.org/10.1016/S0167-2738(99)00013-2,H
(SrO)1(CeO2)0.95(Tb2O3)0.025,1.14433E-06,600,20.86425995,0,,https://doi.org/10.1016/S0167-2738(99)00013-2,H
(SrO)1(CeO2)0.95(Tb2O3)0.025,1.18512E-06,600,97.28809544,0,,https://doi.org/10.1016/S0167-2738(99)00013-2,H
(SrO)1(CeO2)0.95(Tb2O3)0.025,1.00918E-06,500,0.006620572,0,,https://doi.org/10.1016/S0167-2738(99)00013-2,H
(SrO)1(CeO2)0.95(Tb2O3)0.025,9.27213E-07,500,20.86425995,0,,https://doi.org/10.1016/S0167-2738(99)00013-2,H
(SrO)1(CeO2)0.95(Tb2O3)0.025,9.16406E-07,500,97.28809544,0,,https://doi.org/10.1016/S0167-2738(99)00013-2,H
(SrO)1(CeO2)0.95(Tb2O3)0.025,0.000140151,900,0.006089405,1.9,,https://doi.org/10.1016/S0167-2738(99)00013-2,O
(SrO)1(CeO2)0.95(Tb2O3)0.025,6.63727E-05,900,19.21096528,1.9,,https://doi.org/10.1016/S0167-2738(99)00013-2,O
(SrO)1(CeO2)0.95(Tb2O3)0.025,6.02705E-05,900,91.65511373,1.9,,https://doi.org/10.1016/S0167-2738(99)00013-2,O
(SrO)1(CeO2)0.95(Tb2O3)0.025,4.30039E-05,800,0.006298996,1.9,,https://doi.org/10.1016/S0167-2738(99)00013-2,H
(SrO)1(CeO2)0.95(Tb2O3)0.025,1.25741E-05,800,19.92830293,1.9,,https://doi.org/10.1016/S0167-2738(99)00013-2,H
(SrO)1(CeO2)0.95(Tb2O3)0.025,1.25741E-05,800,92.49898835,1.9,,https://doi.org/10.1016/S0167-2738(99)00013-2,H
(SrO)1(CeO2)0.95(Tb2O3)0.025,2.59187E-05,700,0.006317674,1.9,,https://doi.org/10.1016/S0167-2738(99)00013-2,H
(SrO)1(CeO2)0.95(Tb2O3)0.025,3.1814E-06,700,20.63747804,1.9,,https://doi.org/10.1016/S0167-2738(99)00013-2,H
(SrO)1(CeO2)0.95(Tb2O3)0.025,3.1814E-06,700,93.24539314,1.9,,https://doi.org/10.1016/S0167-2738(99)00013-2,H
(SrO)1(CeO2)0.95(Tb2O3)0.025,1.35173E-05,600,0.006514881,1.9,,https://doi.org/10.1016/S0167-2738(99)00013-2,H
(SrO)1(CeO2)0.95(Tb2O3)0.025,1.40151E-06,600,20.18564873,1.9,,https://doi.org/10.1016/S0167-2738(99)00013-2,H
(SrO)1(CeO2)0.95(Tb2O3)0.025,1.47075E-06,600,93.6670641,1.9,,https://doi.org/10.1016/S0167-2738(99)00013-2,H
(SrO)1(CeO2)0.95(Tb2O3)0.025,5.95483E-06,500,0.006202927,1.9,,https://doi.org/10.1016/S0167-2738(99)00013-2,H
(SrO)1(CeO2)0.95(Tb2O3)0.025,1.10125E-06,500,20.76591008,1.9,,https://doi.org/10.1016/S0167-2738(99)00013-2,H
(SrO)1(CeO2)0.95(Tb2O3)0.025,1.0494E-06,500,96.41400107,1.9,,https://doi.org/10.1016/S0167-2738(99)00013-2,H
(SrO)1(CeO2)0.95(Tb2O3)0.025,6.52115E-05,896.5609425,20,1.9,,https://doi.org/10.1016/S0167-2738(99)00013-2,O
(SrO)1(CeO2)0.95(Tb2O3)0.025,1.2947E-05,797.192767,20,1.9,,https://doi.org/10.1016/S0167-2738(99)00013-2,H+E
(SrO)1(CeO2)0.95(Tb2O3)0.025,3.26689E-06,698.4673833,20,1.9,,https://doi.org/10.1016/S0167-2738(99)00013-2,H+E
(SrO)1(CeO2)0.95(Tb2O3)0.025,1.38756E-06,599.9750592,20,1.9,,https://doi.org/10.1016/S0167-2738(99)00013-2,H+E
(SrO)1(CeO2)0.95(Tb2O3)0.025,1.07379E-06,499.1823438,20,1.9,,https://doi.org/10.1016/S0167-2738(99)00013-2,H+E
(SrO)1(CeO2)0.95(Tb2O3)0.025,0.006652874,895.0406909,0,1.9,,https://doi.org/10.1016/S0167-2738(99)00013-2,O
(SrO)1(CeO2)0.95(Tb2O3)0.025,0.003912522,795.6212794,0,1.9,,https://doi.org/10.1016/S0167-2738(99)00013-2,H
(SrO)1(CeO2)0.95(Tb2O3)0.025,0.002297349,696.9810512,0,1.9,,https://doi.org/10.1016/S0167-2738(99)00013-2,H
(SrO)1(CeO2)0.95(Tb2O3)0.025,0.001101135,600.4399085,0,1.9,,https://doi.org/10.1016/S0167-2738(99)00013-2,H
(SrO)1(CeO2)0.95(Tb2O3)0.025,0.000396816,498.994864,0,1.9,,https://doi.org/10.1016/S0167-2738(99)00013-2,H
(BaO)1(ZrO2)0.95(Gd2O3)0.025,0.00122739,819.1693518,20,3,0.2,https://doi.org/10.2478/s11532-012-0144-9,H
(BaO)1(ZrO2)0.95(Gd2O3)0.025,0.000421942,710.8493944,20,3,0.2,https://doi.org/10.2478/s11532-012-0144-9,H
(BaO)1(ZrO2)0.95(Gd2O3)0.025,0.000113403,608.8092186,20,3,0.2,https://doi.org/10.2478/s11532-012-0144-9,H
(BaO)1(ZrO2)0.95(Gd2O3)0.025,2.31709E-05,502.537151,20,3,0.2,https://doi.org/10.2478/s11532-012-0144-9,H
(BaO)1(ZrO2)0.95(Gd2O3)0.025,3.88882E-06,400.5414304,20,3,0.2,https://doi.org/10.2478/s11532-012-0144-9,H
(BaO)1(ZrO2)0.95(Gd2O3)0.025,3.00728E-07,300.0459791,20,3,0.2,https://doi.org/10.2478/s11532-012-0144-9,H
(SrO)1(ZrO2)0.95(Gd2O3)0.025,0.000588364,799.3920863,20,3,0.1,https://doi.org/10.2478/s11532-012-0144-9,H
(SrO)1(ZrO2)0.95(Gd2O3)0.025,0.000210104,696.7451346,20,3,0.1,https://doi.org/10.2478/s11532-012-0144-9,H
(SrO)1(ZrO2)0.95(Gd2O3)0.025,9.73383E-05,595.9387917,20,3,0.1,https://doi.org/10.2478/s11532-012-0144-9,H
(SrO)1(ZrO2)0.95(Gd2O3)0.025,1.75105E-05,492.5532643,20,3,0.1,https://doi.org/10.2478/s11532-012-0144-9,H
(SrO)1(ZrO2)0.95(Gd2O3)0.025,1.45412E-06,386.5050256,20,3,0.1,https://doi.org/10.2478/s11532-012-0144-9,H
(SrO)1(ZrO2)0.95(Gd2O3)0.025,7.41048E-08,287.1898973,20,3,0.1,https://doi.org/10.2478/s11532-012-0144-9,H
(BaO)1(CeO2)0.95(Gd2O3)0.025,0.005433425,709.198012,20,3,0.8,https://doi.org/10.2478/s11532-012-0144-9,H
(BaO)1(CeO2)0.95(Gd2O3)0.025,0.002985523,604.3269424,20,3,0.8,https://doi.org/10.2478/s11532-012-0144-9,H
(BaO)1(CeO2)0.95(Gd2O3)0.025,0.001594046,500.4070988,20,3,0.8,https://doi.org/10.2478/s11532-012-0144-9,H
(BaO)1(CeO2)0.95(Gd2O3)0.025,0.000702392,397.1120898,20,3,0.8,https://doi.org/10.2478/s11532-012-0144-9,H
(BaO)1(CeO2)0.95(Gd2O3)0.025,0.000370915,349.8188875,20,3,0.8,https://doi.org/10.2478/s11532-012-0144-9,H
(BaO)1(CeO2)0.95(Gd2O3)0.025,0.00019078,296.9419956,20,3,0.8,https://doi.org/10.2478/s11532-012-0144-9,H
(SrO)1(CeO2)0.95(Gd2O3)0.025,0.001882481,809.3317473,20,3,7,https://doi.org/10.2478/s11532-012-0144-9,H
(SrO)1(CeO2)0.95(Gd2O3)0.025,0.000938521,706.9234289,20,3,7,https://doi.org/10.2478/s11532-012-0144-9,H
(SrO)1(CeO2)0.95(Gd2O3)0.025,0.000416667,605.7129404,20,3,7,https://doi.org/10.2478/s11532-012-0144-9,H
(SrO)1(CeO2)0.95(Gd2O3)0.025,0.000152911,500.1943571,20,3,7,https://doi.org/10.2478/s11532-012-0144-9,H
(SrO)1(CeO2)0.95(Gd2O3)0.025,4.61606E-05,397.8689204,20,3,7,https://doi.org/10.2478/s11532-012-0144-9,H
(SrO)1(CeO2)0.95(Gd2O3)0.025,7.27704E-06,297.4625019,20,3,7,https://doi.org/10.2478/s11532-012-0144-9,H
(SrO)1(ZrO2)0.95(Y2O3)0.025,0.003380962,1006.363302,0,0,,https://doi.org/10.1016/0167-2738(96)00087-2,H
(SrO)1(ZrO2)0.95(Y2O3)0.025,0.002931499,949.4414515,0,0,,https://doi.org/10.1016/0167-2738(96)00087-2,H
(SrO)1(ZrO2)0.95(Y2O3)0.025,0.002496178,899.5329616,0,0,,https://doi.org/10.1016/0167-2738(96)00087-2,H
(SrO)1(ZrO2)0.95(Y2O3)0.025,0.002014413,841.6130487,0,0,,https://doi.org/10.1016/0167-2738(96)00087-2,H
(SrO)1(ZrO2)0.95(Y2O3)0.025,0.001746743,796.3475766,0,0,,https://doi.org/10.1016/0167-2738(96)00087-2,H
(SrO)1(ZrO2)0.95(Y2O3)0.025,0.001515289,744.6946538,0,0,,https://doi.org/10.1016/0167-2738(96)00087-2,H
(SrO)1(ZrO2)0.95(Y2O3)0.025,0.001314409,699.2941325,0,0,,https://doi.org/10.1016/0167-2738(96)00087-2,H
(SrO)1(ZrO2)0.95(Y2O3)0.025,0.000935452,648.2427746,0,0,,https://doi.org/10.1016/0167-2738(96)00087-2,H
(SrO)1(ZrO2)0.95(Y2O3)0.025,0.000741945,599.8880433,0,0,,https://doi.org/10.1016/0167-2738(96)00087-2,H
(SrO)0.995(CeO2)0.95(Y2O3)0.025,0.007421875,800,8.32061E-21,1,,https://doi.org/10.1016/S0167-2738(01)00951-1,H+E
(SrO)0.995(CeO2)0.95(Y2O3)0.025,0.0071875,800,3.4833E-20,1,,https://doi.org/10.1016/S0167-2738(01)00951-1,H+E
(SrO)0.995(CeO2)0.95(Y2O3)0.025,0.006796875,800,2.08343E-19,1,,https://doi.org/10.1016/S0167-2738(01)00951-1,H+E
(SrO)0.995(CeO2)0.95(Y2O3)0.025,0.00671875,800,8.73829E-19,1,,https://doi.org/10.1016/S0167-2738(01)00951-1,H+E
(SrO)0.995(CeO2)0.95(Y2O3)0.025,0.006640625,800,3.06332E-18,1,,https://doi.org/10.1016/S0167-2738(01)00951-1,H+E
(SrO)0.995(CeO2)0.95(Y2O3)0.025,0.006328125,800,2.19416E-17,1,,https://doi.org/10.1016/S0167-2738(01)00951-1,H+E
(SrO)0.995(CeO2)0.95(Y2O3)0.025,0.006171875,800,7.68471E-17,1,,https://doi.org/10.1016/S0167-2738(01)00951-1,H+E
(SrO)0.995(CeO2)0.95(Y2O3)0.025,0.006015625,800,2.69146E-16,1,,https://doi.org/10.1016/S0167-2738(01)00951-1,H+E
(SrO)0.995(CeO2)0.95(Y2O3)0.025,0.006171875,800,1.35436E-15,1,,https://doi.org/10.1016/S0167-2738(01)00951-1,H+E
(SrO)0.995(CeO2)0.95(Y2O3)0.025,0.005859375,800,1.61433E-15,1,,https://doi.org/10.1016/S0167-2738(01)00951-1,H+E
(SrO)0.995(CeO2)0.95(Y2O3)0.025,0.00578125,800,4.73017E-15,1,,https://doi.org/10.1016/S0167-2738(01)00951-1,H+E
(SrO)0.995(CeO2)0.95(Y2O3)0.025,0.00609375,800,9.72805E-15,1,,https://doi.org/10.1016/S0167-2738(01)00951-1,H+E
(SrO)0.995(CeO2)0.95(Y2O3)0.025,0.008046875,800,0.507378016,1,,https://doi.org/10.1016/S0167-2738(01)00951-1,H+E
(SrO)0.995(CeO2)0.95(Y2O3)0.025,0.00828125,800,0.608737654,1,,https://doi.org/10.1016/S0167-2738(01)00951-1,H+E
(SrO)0.995(CeO2)0.95(Y2O3)0.025,0.00859375,800,1.046399587,1,,https://doi.org/10.1016/S0167-2738(01)00951-1,H+E
(SrO)0.995(CeO2)0.95(Y2O3)0.025,0.008984375,800,2.154032277,1,,https://doi.org/10.1016/S0167-2738(01)00951-1,H+E
(SrO)0.995(CeO2)0.95(Y2O3)0.025,0.009765625,800,5.329870299,1,,https://doi.org/10.1016/S0167-2738(01)00951-1,H+E
(SrO)0.995(CeO2)0.95(Y2O3)0.025,0.01046875,800,13.1757529,1,,https://doi.org/10.1016/S0167-2738(01)00951-1,H+E
(SrO)0.995(CeO2)0.95(Y2O3)0.025,0.01078125,800,18.93046208,1,,https://doi.org/10.1016/S0167-2738(01)00951-1,H+E
(SrO)0.995(CeO2)0.95(Y2O3)0.025,0.012265625,800,56.51425019,1,,https://doi.org/10.1016/S0167-2738(01)00951-1,H+E
(SrO)0.995(CeO2)0.95(Y2O3)0.025,0.002181347,600,1.81371E-21,1,,https://doi.org/10.1016/S0167-2738(01)00951-1,H+E
(SrO)0.995(CeO2)0.95(Y2O3)0.025,0.002142487,600,6.36412E-21,1,,https://doi.org/10.1016/S0167-2738(01)00951-1,H+E
(SrO)0.995(CeO2)0.95(Y2O3)0.025,0.002111399,600,1.56008E-20,1,,https://doi.org/10.1016/S0167-2738(01)00951-1,H+E
(SrO)0.995(CeO2)0.95(Y2O3)0.025,0.002119171,600,5.47416E-20,1,,https://doi.org/10.1016/S0167-2738(01)00951-1,H+E
(SrO)0.995(CeO2)0.95(Y2O3)0.025,0.002088083,600,1.34192E-19,1,,https://doi.org/10.1016/S0167-2738(01)00951-1,H+E
(SrO)0.995(CeO2)0.95(Y2O3)0.025,0.002056995,600,3.93564E-19,1,,https://doi.org/10.1016/S0167-2738(01)00951-1,H+E
(SrO)0.995(CeO2)0.95(Y2O3)0.025,0.002041451,600,1.65222E-18,1,,https://doi.org/10.1016/S0167-2738(01)00951-1,H+E
(SrO)0.995(CeO2)0.95(Y2O3)0.025,0.002025907,600,4.84572E-18,1,,https://doi.org/10.1016/S0167-2738(01)00951-1,H+E
(SrO)0.995(CeO2)0.95(Y2O3)0.025,0.002010363,600,2.03428E-17,1,,https://doi.org/10.1016/S0167-2738(01)00951-1,H+E
(SrO)0.995(CeO2)0.95(Y2O3)0.025,0.002002591,600,4.1681E-17,1,,https://doi.org/10.1016/S0167-2738(01)00951-1,H+E
(SrO)0.995(CeO2)0.95(Y2O3)0.025,0.002111399,600,34.09653763,1,,https://doi.org/10.1016/S0167-2738(01)00951-1,H+E
(SrO)0.995(CeO2)0.95(Y2O3)0.025,0.002142487,600,83.58308181,1,,https://doi.org/10.1016/S0167-2738(01)00951-1,H+E
(SrO)0.995(CeO2)0.95(Y2O3)0.025,0.002181347,600,100,1,,https://doi.org/10.1016/S0167-2738(01)00951-1,H+E
(BaO)1(Fe2O3)0.475(In2O3)0.025,1.850393701,300,20,0,,https://doi.org/10.1016/j.jpowsour.2016.05.089,O+E
(BaO)1(Fe2O3)0.475(In2O3)0.025,2.086614173,308.1632653,20,0,,https://doi.org/10.1016/j.jpowsour.2016.05.089,O+E
(BaO)1(Fe2O3)0.475(In2O3)0.025,2.204724409,320.4081633,20,0,,https://doi.org/10.1016/j.jpowsour.2016.05.089,O+E
(BaO)1(Fe2O3)0.475(In2O3)0.025,2.401574803,328.5714286,20,0,,https://doi.org/10.1016/j.jpowsour.2016.05.089,O+E
(BaO)1(Fe2O3)0.475(In2O3)0.025,2.677165354,338.7755102,20,0,,https://doi.org/10.1016/j.jpowsour.2016.05.089,O+E
(BaO)1(Fe2O3)0.475(In2O3)0.025,2.913385827,346.9387755,20,0,,https://doi.org/10.1016/j.jpowsour.2016.05.089,O+E
(BaO)1(Fe2O3)0.475(In2O3)0.025,3.228346457,359.1836735,20,0,,https://doi.org/10.1016/j.jpowsour.2016.05.089,O+E
(BaO)1(Fe2O3)0.475(In2O3)0.025,3.503937008,367.3469388,20,0,,https://doi.org/10.1016/j.jpowsour.2016.05.089,O+E
(BaO)1(Fe2O3)0.475(In2O3)0.025,3.779527559,377.5510204,20,0,,https://doi.org/10.1016/j.jpowsour.2016.05.089,O+E
(BaO)1(Fe2O3)0.475(In2O3)0.025,3.937007874,389.7959184,20,0,,https://doi.org/10.1016/j.jpowsour.2016.05.089,O+E
(BaO)1(Fe2O3)0.475(In2O3)0.025,4.094488189,395.9183673,20,0,,https://doi.org/10.1016/j.jpowsour.2016.05.089,O+E
(BaO)1(Fe2O3)0.475(In2O3)0.025,4.330708661,410.2040816,20,0,,https://doi.org/10.1016/j.jpowsour.2016.05.089,O+E
(BaO)1(Fe2O3)0.475(In2O3)0.025,4.763779528,420.4081633,20,0,,https://doi.org/10.1016/j.jpowsour.2016.05.089,O+E
(BaO)1(Fe2O3)0.475(In2O3)0.025,4.960629921,430.6122449,20,0,,https://doi.org/10.1016/j.jpowsour.2016.05.089,O+E
(BaO)1(Fe2O3)0.475(In2O3)0.025,5.31496063,438.7755102,20,0,,https://doi.org/10.1016/j.jpowsour.2016.05.089,O+E
(BaO)1(Fe2O3)0.475(In2O3)0.025,5.62992126,451.0204082,20,0,,https://doi.org/10.1016/j.jpowsour.2016.05.089,O+E
(BaO)1(Fe2O3)0.475(In2O3)0.025,5.94488189,459.1836735,20,0,,https://doi.org/10.1016/j.jpowsour.2016.05.089,O+E
(BaO)1(Fe2O3)0.475(In2O3)0.025,6.377952756,469.3877551,20,0,,https://doi.org/10.1016/j.jpowsour.2016.05.089,O+E
(BaO)1(Fe2O3)0.475(In2O3)0.025,6.771653543,479.5918367,20,0,,https://doi.org/10.1016/j.jpowsour.2016.05.089,O+E
(BaO)1(Fe2O3)0.475(In2O3)0.025,7.125984252,489.7959184,20,0,,https://doi.org/10.1016/j.jpowsour.2016.05.089,O+E
(BaO)1(Fe2O3)0.475(In2O3)0.025,7.401574803,500,20,0,,https://doi.org/10.1016/j.jpowsour.2016.05.089,O+E
(BaO)1(Fe2O3)0.475(In2O3)0.025,7.519685039,510.2040816,20,0,,https://doi.org/10.1016/j.jpowsour.2016.05.089,O+E
(BaO)1(Fe2O3)0.475(In2O3)0.025,7.677165354,518.3673469,20,0,,https://doi.org/10.1016/j.jpowsour.2016.05.089,O+E
(BaO)1(Fe2O3)0.475(In2O3)0.025,7.795275591,528.5714286,20,0,,https://doi.org/10.1016/j.jpowsour.2016.05.089,E
(BaO)1(Fe2O3)0.475(In2O3)0.025,7.598425197,538.7755102,20,0,,https://doi.org/10.1016/j.jpowsour.2016.05.089,E
(BaO)1(Fe2O3)0.475(In2O3)0.025,7.401574803,546.9387755,20,0,,https://doi.org/10.1016/j.jpowsour.2016.05.089,E
(BaO)1(Fe2O3)0.475(In2O3)0.025,7.047244094,557.1428571,20,0,,https://doi.org/10.1016/j.jpowsour.2016.05.089,E
(BaO)1(Fe2O3)0.475(In2O3)0.025,6.653543307,569.3877551,20,0,,https://doi.org/10.1016/j.jpowsour.2016.05.089,E
(BaO)1(Fe2O3)0.475(In2O3)0.025,6.456692913,579.5918367,20,0,,https://doi.org/10.1016/j.jpowsour.2016.05.089,E
(BaO)1(Fe2O3)0.475(In2O3)0.025,6.299212598,587.755102,20,0,,https://doi.org/10.1016/j.jpowsour.2016.05.089,E
(BaO)1(Fe2O3)0.475(In2O3)0.025,6.141732283,600,20,0,,https://doi.org/10.1016/j.jpowsour.2016.05.089,E
(BaO)1(Fe2O3)0.475(In2O3)0.025,5.905511811,610.2040816,20,0,,https://doi.org/10.1016/j.jpowsour.2016.05.089,E
(BaO)1(Fe2O3)0.475(In2O3)0.025,5.708661417,620.4081633,20,0,,https://doi.org/10.1016/j.jpowsour.2016.05.089,E
(BaO)1(Fe2O3)0.475(In2O3)0.025,5.472440945,628.5714286,20,0,,https://doi.org/10.1016/j.jpowsour.2016.05.089,E
(BaO)1(Fe2O3)0.475(In2O3)0.025,5.275590551,638.7755102,20,0,,https://doi.org/10.1016/j.jpowsour.2016.05.089,E
(BaO)1(Fe2O3)0.475(In2O3)0.025,5.039370079,651.0204082,20,0,,https://doi.org/10.1016/j.jpowsour.2016.05.089,E
(BaO)1(Fe2O3)0.475(In2O3)0.025,4.960629921,663.2653061,20,0,,https://doi.org/10.1016/j.jpowsour.2016.05.089,E
(BaO)1(Fe2O3)0.475(In2O3)0.025,4.803149606,675.5102041,20,0,,https://doi.org/10.1016/j.jpowsour.2016.05.089,E
(BaO)1(Fe2O3)0.475(In2O3)0.025,4.606299213,687.755102,20,0,,https://doi.org/10.1016/j.jpowsour.2016.05.089,E
(BaO)1(Fe2O3)0.475(In2O3)0.025,4.448818898,700,20,0,,https://doi.org/10.1016/j.jpowsour.2016.05.089,E
(BaO)1(Fe2O3)0.475(In2O3)0.025,4.330708661,714.2857143,20,0,,https://doi.org/10.1016/j.jpowsour.2016.05.089,E
(BaO)1(Fe2O3)0.475(In2O3)0.025,4.173228346,728.5714286,20,0,,https://doi.org/10.1016/j.jpowsour.2016.05.089,E
(BaO)1(Fe2O3)0.475(In2O3)0.025,4.015748031,740.8163265,20,0,,https://doi.org/10.1016/j.jpowsour.2016.05.089,E
(BaO)1(Fe2O3)0.475(In2O3)0.025,3.858267717,759.1836735,20,0,,https://doi.org/10.1016/j.jpowsour.2016.05.089,E
(BaO)1(Fe2O3)0.475(In2O3)0.025,3.661417323,773.4693878,20,0,,https://doi.org/10.1016/j.jpowsour.2016.05.089,E
(BaO)1(Fe2O3)0.475(In2O3)0.025,3.582677165,789.7959184,20,0,,https://doi.org/10.1016/j.jpowsour.2016.05.089,E
(BaO)1(Fe2O3)0.475(In2O3)0.025,3.42519685,810.2040816,20,0,,https://doi.org/10.1016/j.jpowsour.2016.05.089,E
(BaO)1(Fe2O3)0.475(In2O3)0.025,3.267716535,826.5306122,20,0,,https://doi.org/10.1016/j.jpowsour.2016.05.089,E
(BaO)1(Fe2O3)0.475(In2O3)0.025,3.149606299,846.9387755,20,0,,https://doi.org/10.1016/j.jpowsour.2016.05.089,E
(BaO)1(Fe2O3)0.475(In2O3)0.025,3.031496063,869.3877551,20,0,,https://doi.org/10.1016/j.jpowsour.2016.05.089,E
(BaO)1(Fe2O3)0.475(In2O3)0.025,2.952755906,891.8367347,20,0,,https://doi.org/10.1016/j.jpowsour.2016.05.089,E
(BaO)1(Fe2O3)0.475(In2O3)0.025,2.952755906,904.0816327,20,0,,https://doi.org/10.1016/j.jpowsour.2016.05.089,E
(BaO)1(CeO2)0.98(Sm2O3)0.01,0.010582114,900.4059448,20,1.9,,https://doi.org/10.1016/j.jpowsour.2008.01.036,O+H
